Repository: nwpusl/AI_Alloy

﻿# AI_Mg_Alloy_Design

**A Physics-Informed Machine Learning Framework for Sustainable Magnesium Alloy Design**

## Overview

This repository provides the implementation of a **physics-informed ensemble (PIE) learning framework** for predicting the yield strength (YS) and tensile strength (TS) of magnesium (Mg) alloys. The framework integrates multi-scale material descriptors, classical strengthening theories (Hall-Petch, solute strengthening, precipitate strengthening), and ensemble tree-based machine learning models to establish quantitative composition-microstructure-property relationships.

### Key Features

- **Physics-Informed Descriptors**: Incorporates elemental properties, compositional statistics, microstructural features (grain size, precipitate habit plane, phase fraction), and empirical strength estimates as model inputs.
- **Ensemble Learning**: Combines Random Forest and XGBoost via a two-step voting strategy for robust and accurate strength prediction.
- **Two-Tier Model Architecture**:
  - **PIE Model G (General)**: ~280 features, suitable for broad Mg alloy systems with basic microstructural information.
  - **PIE Model S (Expert)**: Top-10 features + quantitative precipitate descriptors, for high-precision prediction with detailed precipitate characterization.
- **SHAP Interpretability**: Global and local feature importance analysis via Shapley additive explanations.
- **High-Throughput Screening**: Tools for generating and screening millions of candidate Mg alloy compositions.

## Repository Structure

```
AI_Alloy/
├── Yield_Strength/          # YS model training pipeline (10 algorithms → top-5 → ensemble)
├── Tensile_Strength/        # TS model training pipeline (same workflow as YS)
├── Small_Data_new/          # Expert model (PIE Model S) training with precipitate features
├── Final_Model/             # Final ensemble sub-models and prediction scripts
├── shap_new/                # SHAP analysis for the general model (PIE Model G)
├── model_analysis/          # Single-variable analysis, decision path analysis, convergence plots
├── operations/              # High-throughput virtual dataset generation and screening
├── feature_compare/         # Comparison of different descriptor sets (9 types)
├── design/                  # Alloy composition grid generation and Hall-Petch filtering
├── Original_Data/           # Raw experimental dataset and validation data
├── Dataset_process.ipynb    # Full data processing pipeline (normalization, encoding, feature expansion)
├── strength_calculation.py  # Empirical strength calculations (solid solution, grain boundary, theoretical YS)
├── FULL_general.xlsx        # Processed dataset with all features and labels
└── Final_train_data.xlsx    # Final training dataset
```

# Clone the repository
git clone https://github.com/nwpusl/AI_Alloy.git
cd AI_Alloy

## Usage

### 1. Data Processing
Run `Dataset_process.ipynb` to process raw experimental data through normalization, categorical encoding, and matminer-based feature expansion.

### 2. Model Training
Navigate to `Yield_Strength/` or `Tensile_Strength/` and execute the notebooks in order:
1. `data_set_process.ipynb` — Outlier removal and train/test split
2. `10_algorithms_compare.ipynb` — Grid search across 10 regression algorithms
3. `top_5_algorithms_optimization.ipynb` — Hyperparameter optimization for top-5 models
4. `weights_selection.ipynb` — Ensemble voting weight optimization
5. `get_final_ensemble_sub_models.ipynb` — 5-fold cross-validation training of final sub-models

### 3. Prediction
Use the trained ensemble models in `Final_Model/` for strength prediction on new alloy compositions.

### 4. High-Throughput Screening
In `operations/`, run sequentially:
```bash
python Dataset_generate.py    # Generate virtual alloy compositions
python Dataset_predict.py     # Predict strengths using trained models
python Dataset_select.py      # Filter alloys meeting strength thresholds
```

## Model Performance

| Model | Target | R² | MAE (MPa) |
|-------|--------|-----|-----------|
| PIE Model G (Model 6) | Yield Strength | ~0.80 | ~25.8 |
| PIE Model G (Model 6) | Tensile Strength | ~0.80 | ~25.8 |
| PIE Model S (Model 7) | Yield Strength | ~0.88 | ~19.0 |
| PIE Model S (Model 7) | Tensile Strength | ~0.88 | ~22.0 |

## Citation

If you use this code in your research, please cite:

```bibtex
@article{li2025physics,
  title={A physics-informed machine learning framework for sustainable alloy design},
  author={Li, Quan and Wang, Zhilong and Shi, Lei and Feng, Baojing and Liu, Changhui 
          and Wang, Jie and Wang, Jingya and Zheng, Weisen 
          and Jovičević-Klug, Matic and Rao, Ziyuan and Li, Jinjin 
          and Raabe, Dierk and Zeng, Xiaoqin},
  journal={Under review},
  year={2026}
}
```

File: Tensile_Strength/.ipynb_checkpoints/20230924-checkpoint.ipynb (part 1 of 2)
```
import pandas as pd
```

```
# !mamba install openpyxl -y
# !mamba install matminer -y
```

```
a = pd.read_excel("20230924-Mg-Al_Mechanical properties.xlsx", header=1)
```

```
a.columns
```

Index(['合金成分(wt.%)', 'Unnamed: 1', '屈服强度', '抗拉强度 （UTS）', '断裂强度（Fracture）',
       '延伸率', 'Unnamed: 6', '晶粒尺寸 um', '析出相', 'Unnamed: 9', '析出相尺寸',
       'Unnamed: 11', 'Unnamed: 12', 'Unnamed: 13', '变形工艺及参数', '热处理参数（固溶，时效）',
       'Unnamed: 16', 'Ref.（doi）'],
      dtype='object')

```
b = a[['合金成分(wt.%)', '屈服强度', '抗拉强度 （UTS）', '断裂强度（Fracture）',
       '延伸率', '晶粒尺寸 um', '析出相', 'Unnamed: 9', '析出相尺寸',
       'Unnamed: 11', 'Unnamed: 12', '变形工艺及参数', '热处理参数（固溶，时效）',
       'Ref.（doi）']]
b.columns = ['合金成分(wt.%)', '屈服强度', '抗拉强度 （UTS）', '断裂强度（Fracture）',
       '延伸率', '晶粒尺寸', '析出相-化学式', '析出相-形貌（球形，片层，杆状）', '析出相尺寸-直径',
       '析出相尺寸-长度', '析出相尺寸-宽度', '工艺-变形工艺及参数', '工艺-热处理参数（固溶，时效）',
       'Ref.（doi）']
c = b.iloc[1:, :]
display(c)
```

           合金成分(wt.%) 屈服强度 抗拉强度 （UTS）  断裂强度（Fracture）   延伸率  晶粒尺寸 析出相-化学式  \
1      3Al-1Zn-0.3Mn   165        250             NaN    12    40     NaN   
2      3Al-1Zn-0.3Mn   260        290           280.0    11   1.6     NaN   
3      3Al-1Zn-0.3Mn   207        289           260.0    33   1.6     NaN   
4         3Al-1Zn-1Mn  380        430           425.0  13.2  0.65     NaN   
5         3Al-1Zn-1Mn  242        371           371.0  18.7     3     NaN   
..                ...  ...        ...             ...   ...   ...     ...   
481  Mg-9Al-3Sn-0.3Mn  140        157             NaN  0.55    58       1   
482  Mg-1Al-5Sn-0.3Mn   68        161             NaN   9.1   753       1   
483  Mg-1Al-5Sn-0.3Mn   85        190             NaN   8.1   357       1   
484  Mg-1Al-5Sn-0.3Mn  121        180             NaN   2.6    60       1   
485  Mg-1Al-5Sn-0.3Mn  156        184             NaN   0.8    56       1   

    析出相-形貌（球形，片层，杆状） 析出相尺寸-直径 析出相尺寸-长度 析出相尺寸-宽度 工艺-变形工艺及参数 工艺-热处理参数（固溶，时效）  \
1                NaN      NaN      NaN      NaN         挤压             NaN   
2                NaN      NaN      NaN      NaN         挤压             NaN   
3                NaN      NaN      NaN      NaN         挤压             NaN   
4                NaN      NaN      NaN      NaN     挤压 175             NaN   
5                NaN      NaN      NaN      NaN     挤压 300             NaN   
..               ...      ...      ...      ...        ...             ...   
481              NaN      NaN      NaN      NaN         铸造             NaN   
482              NaN      NaN      NaN      NaN         铸造             NaN   
483              NaN      NaN      NaN      NaN         铸造             NaN   
484              NaN      NaN      NaN      NaN         铸造             NaN   
485              NaN      NaN      NaN      NaN         铸造             NaN   

                                         Ref.（doi）  
1                 doi:10.1016/j.matlet.2008.05.045  
2                 doi:10.1016/j.matlet.2008.05.045  
3                 doi:10.1016/j.matlet.2008.05.045  
4    https://doi.org/10.1016/j.actamat.2018.08.045  
5    https://doi.org/10.1016/j.actamat.2018.08.045  
..                                             ...  
481  Mg-Al-Sn-Mn系镁合金显微组织与力学性能的研究 - 中国知网 (cnki.net)  
482  Mg-Al-Sn-Mn系镁合金显微组织与力学性能的研究 - 中国知网 (cnki.net)  
483  Mg-Al-Sn-Mn系镁合金显微组织与力学性能的研究 - 中国知网 (cnki.net)  
484  Mg-Al-Sn-Mn系镁合金显微组织与力学性能的研究 - 中国知网 (cnki.net)  
485  Mg-Al-Sn-Mn系镁合金显微组织与力学性能的研究 - 中国知网 (cnki.net)  

[485 rows x 14 columns]

```
import re
convert_content_dict = {'MG': "Mg", 'mg': "Mg"}
drop_content = []
convert_text = {"0,3Mn": "0.3Mn", "纯Mg": "1Mg", "AZ31": "3Al 1Zn 0.3Mn", "AM30": "3Al 0.25Mn", "WE43": "92.2Mg-4Y-3.3Gd-0.5Zr", "WE54": "1Mg-5Y-1.5Nd-2Gd-0.4Zr"}
element_sets = set()
def extract_elements_and_numbers(text):
    try:
        if text.lower().startswith("mg"):
            text = "1" + text
            # print(text)
        for k, v in convert_text.items():
            if k in text:
                newText = text.replace(k, v)
                print(text, "->", newText)
                text = newText
        elements = re.findall(r'[A-Za-z]+', text)  # 匹配元素
    except:
        print("!ERROR", text)
        return {}
    for ind, content in list(enumerate(elements))[::-1]:
        if content.lower() == "wt":
            elements.pop(ind)
        else:
            if content in drop_content:
                print("!ERROR content", content, text)
                return {}
            newContent = convert_content_dict.get(content, content)
            elements[ind] = newContent
            element_sets.add(newContent)
    numbers = re.findall(r'\d*\.?\d+', text)  # 匹配数字
    for ind, i in enumerate(numbers):
        numbers[ind] = float(i)
    if len(elements) != len(numbers):
        print(ind, elements, numbers, text, text.startswith("Mg"))
    return dict(zip(elements, numbers))

d = c['合金成分(wt.%)'].apply(extract_elements_and_numbers)
print(element_sets)
elementsd = pd.DataFrame.from_records(d.values)
elementsd.index = c.index
display(elementsd)
```

1Mg-2Al-1Zn-0,3Mn -> 1Mg-2Al-1Zn-0.3Mn
1Mg-2Al-1Zn-0,3Mn -> 1Mg-2Al-1Zn-0.3Mn
1Mg-2Al-1Zn-0,3Mn -> 1Mg-2Al-1Zn-0.3Mn
AZ31-0.01Ti -> 3Al 1Zn 0.3Mn-0.01Ti
AZ31-0.03Ti -> 3Al 1Zn 0.3Mn-0.03Ti
AZ31-0.05Ti -> 3Al 1Zn 0.3Mn-0.05Ti
AM30 -> 3Al 0.25Mn
AM30-0.01Ti -> 3Al 0.25Mn-0.01Ti
AM30-0.02Ti -> 3Al 0.25Mn-0.02Ti
AZ31-0.01Sr -> 3Al 1Zn 0.3Mn-0.01Sr
AZ31-0.05Sr -> 3Al 1Zn 0.3Mn-0.05Sr
AZ31-0.1Sr -> 3Al 1Zn 0.3Mn-0.1Sr
AZ31-0.5Sr -> 3Al 1Zn 0.3Mn-0.5Sr
AZ31-1.0Sr -> 3Al 1Zn 0.3Mn-1.0Sr
AM30-0.01Sr -> 3Al 0.25Mn-0.01Sr
AM30-0.05Sr -> 3Al 0.25Mn-0.05Sr
AM30-0.1Sr -> 3Al 0.25Mn-0.1Sr
纯Mg -> 1Mg
WE43 -> 92.2Mg-4Y-3.3Gd-0.5Zr
WE54 -> 1Mg-5Y-1.5Nd-2Gd-0.4Zr
!ERROR nan
!ERROR nan
!ERROR nan
!ERROR nan
!ERROR nan
!ERROR nan
{'Y', 'Ce', 'Sc', 'Ca', 'Zr', 'Sr', 'Zn', 'Nd', 'La', 'Si', 'Mg', 'Al', 'Bi', 'Ti', 'Gd', 'Li', 'Sn', 'Sm', 'Fe', 'Mn', 'Cu', 'Ni'}

      Al   Zn   Mn   Mg  Li   Sn  Ce  La  Ca  Si  ...  Fe  Bi  Ti  Sr  Sm  Sc  \
1    3.0  1.0  0.3  NaN NaN  NaN NaN NaN NaN NaN  ... NaN NaN NaN NaN NaN NaN   
2    3.0  1.0  0.3  NaN NaN  NaN NaN NaN NaN NaN  ... NaN NaN NaN NaN NaN NaN   
3    3.0  1.0  0.3  NaN NaN  NaN NaN NaN NaN NaN  ... NaN NaN NaN NaN NaN NaN   
4    3.0  1.0  1.0  NaN NaN  NaN NaN NaN NaN NaN  ... NaN NaN NaN NaN NaN NaN   
5    3.0  1.0  1.0  NaN NaN  NaN NaN NaN NaN NaN  ... NaN NaN NaN NaN NaN NaN   
..   ...  ...  ...  ...  ..  ...  ..  ..  ..  ..  ...  ..  ..  ..  ..  ..  ..   
481  9.0  NaN  0.3  1.0 NaN  3.0 NaN NaN NaN NaN  ... NaN NaN NaN NaN NaN NaN   
482  1.0  NaN  0.3  1.0 NaN  5.0 NaN NaN NaN NaN  ... NaN NaN NaN NaN NaN NaN   
483  1.0  NaN  0.3  1.0 NaN  5.0 NaN NaN NaN NaN  ... NaN NaN NaN NaN NaN NaN   
484  1.0  NaN  0.3  1.0 NaN  5.0 NaN NaN NaN NaN  ... NaN NaN NaN NaN NaN NaN   
485  1.0  NaN  0.3  1.0 NaN  5.0 NaN NaN NaN NaN  ... NaN NaN NaN NaN NaN NaN   

     Gd   Y  Zr  Nd  
1   NaN NaN NaN NaN  
2   NaN NaN NaN NaN  
3   NaN NaN NaN NaN  
4   NaN NaN NaN NaN  
5   NaN NaN NaN NaN  
..   ..  ..  ..  ..  
481 NaN NaN NaN NaN  
482 NaN NaN NaN NaN  
483 NaN NaN NaN NaN  
484 NaN NaN NaN NaN  
485 NaN NaN NaN NaN  

[485 rows x 22 columns]

```
elementsd
```

      Al   Zn   Mn   Mg  Li   Sn  Ce  La  Ca  Si  ...  Fe  Bi  Ti  Sr  Sm  Sc  \
1    3.0  1.0  0.3  NaN NaN  NaN NaN NaN NaN NaN  ... NaN NaN NaN NaN NaN NaN   
2    3.0  1.0  0.3  NaN NaN  NaN NaN NaN NaN NaN  ... NaN NaN NaN NaN NaN NaN   
3    3.0  1.0  0.3  NaN NaN  NaN NaN NaN NaN NaN  ... NaN NaN NaN NaN NaN NaN   
4    3.0  1.0  1.0  NaN NaN  NaN NaN NaN NaN NaN  ... NaN NaN NaN NaN NaN NaN   
5    3.0  1.0  1.0  NaN NaN  NaN NaN NaN NaN NaN  ... NaN NaN NaN NaN NaN NaN   
..   ...  ...  ...  ...  ..  ...  ..  ..  ..  ..  ...  ..  ..  ..  ..  ..  ..   
481  9.0  NaN  0.3  1.0 NaN  3.0 NaN NaN NaN NaN  ... NaN NaN NaN NaN NaN NaN   
482  1.0  NaN  0.3  1.0 NaN  5.0 NaN NaN NaN NaN  ... NaN NaN NaN NaN NaN NaN   
483  1.0  NaN  0.3  1.0 NaN  5.0 NaN NaN NaN NaN  ... NaN NaN NaN NaN NaN NaN   
484  1.0  NaN  0.3  1.0 NaN  5.0 NaN NaN NaN NaN  ... NaN NaN NaN NaN NaN NaN   
485  1.0  NaN  0.3  1.0 NaN  5.0 NaN NaN NaN NaN  ... NaN NaN NaN NaN NaN NaN   

     Gd   Y  Zr  Nd  
1   NaN NaN NaN NaN  
2   NaN NaN NaN NaN  
3   NaN NaN NaN NaN  
4   NaN NaN NaN NaN  
5   NaN NaN NaN NaN  
..   ..  ..  ..  ..  
481 NaN NaN NaN NaN  
482 NaN NaN NaN NaN  
483 NaN NaN NaN NaN  
484 NaN NaN NaN NaN  
485 NaN NaN NaN NaN  

[485 rows x 22 columns]

```
# 处理屈服强度
def transform_float(x):
    try:
        return float(x)
    except Exception as ex:
        try:
            return float(x.split("±")[0])
        except Exception as ex:
            print(x)
typed_d = c["屈服强度"].apply(transform_float)
typed_d
```

1      165.0
2      260.0
3      207.0
4      380.0
5      242.0
       ...  
481    140.0
482     68.0
483     85.0
484    121.0
485    156.0
Name: 屈服强度, Length: 485, dtype: float64

```
# 处理抗拉强度
def transform_float(x):
    try:
        return float(x)
    except Exception as ex:
        try:
            return float(x.split("±")[0])
        except Exception as ex:
            print(x)
typed_e = c["抗拉强度 （UTS）"].apply(transform_float)
typed_e
```

1      250.0
2      290.0
3      289.0
4      430.0
5      371.0
       ...  
481    157.0
482    161.0
483    190.0
484    180.0
485    184.0
Name: 抗拉强度 （UTS）, Length: 485, dtype: float64

```
# 处理延伸率
def transform_float(x):
    try:
        return float(x)
    except Exception as ex:
        try:
            return float(x.split("±")[0])
        except Exception as ex:
            print(x)
typed_f = c["延伸率"].apply(transform_float)
typed_f
```

1      12.00
2      11.00
3      33.00
4      13.20
5      18.70
       ...  
481     0.55
482     9.10
483     8.10
484     2.60
485     0.80
Name: 延伸率, Length: 485, dtype: float64

```
# 处理晶粒尺寸
def transform_float(x):
    try:
        return float(x)
    except Exception as ex:
        try:
            return float(x.split("±")[0])
        except Exception as ex:
            if x == "（见文献图4-4）":
                return 0
            print(x)
typed_g = c["晶粒尺寸"].apply(transform_float)
typed_g
```

1       40.00
2        1.60
3        1.60
4        0.65
5        3.00
        ...  
481     58.00
482    753.00
483    357.00
484     60.00
485     56.00
Name: 晶粒尺寸, Length: 485, dtype: float64

```
# 处理N 惯习面（基面，柱面，基面+柱面，杂质，无）
# 处理N 惯习面（基面，柱面，基面+柱面，杂质，无）
def transform_panel(x):
    chemical, panel = x
    targetPorp = set()
    if pd.isna(panel):
        if pd.isna(chemical):
            return "无"
        else:
            print(chemical)
        if isinstance(chemical, int):
            print("数字？", chemical)
            return "无"
        if "LPSO" in chemical:
            targetPorp.add("基面")
        if "γ" in chemical:
            targetPorp.add("基面")
        if "β" in chemical:
            targetPorp.add("柱面")
        if "Mg" in chemical:
            targetPorp.add("杂质")
        if not len(targetPorp):
            print("！判别为杂质", chemical)
            return "杂质"
        else:
            if chemical.startswith("β(Mg"):
                print("**纯化学式推断| 化学式：", chemical, " 惯习面标记：", panel, "-> 排除杂质")
                targetPorp.remove("杂质")
            target = "+".join(sorted(list(targetPorp)))
            if chemical in ["Gd,Mg", "Y,Mg", "Y,Gd,Mg"]:
                print("**纯化学式推断| 化学式：", chemical, " 惯习面标记：", panel, "-> 无")
                return "无"
            print("纯化学式推断| 化学式：", chemical, " 惯习面标记：", panel, "->", target)
            return target
    if panel.strip() in ["基面", "柱面", "基面+柱面"]:
        return panel.strip()
    else:
        if panel in ["球形颗粒"]:
            print("纯惯习面推断|", chemical, panel, "->", "杂质")
            return "杂质"
        if "LPSO" in chemical:
            targetPorp.add("基面")
        if "γ" in chemical:
            targetPorp.add("基面")
        if "β" in chemical:
            targetPorp.add("柱面")
        if "Mg" in chemical:
            targetPorp.add("杂质")
        if "LPSO" in panel:
            targetPorp.add("基面")
        if "γ" in panel:
            targetPorp.add("基面")
        if "β" in panel:
            targetPorp.add("柱面")
        if "Mg" in panel:
            targetPorp.add("杂质")
        if not len(targetPorp):
            print("!!!!未处理", chemical, panel)
        else:
            target = "+".join(sorted(list(targetPorp)))
            print("综合推断| 化学式：", chemical, " 惯习面标记：", panel, "->", target)
            return target
typed_N = c[['析出相-化学式', '析出相-形貌（球形，片层，杆状）']].apply(transform_panel, axis=1)
typed_N.name = "惯习面"
display(typed_N)


# def transform_panel(x):
#     if pd.isna(x):
#         return "无"
#     else:
#         print(x)
#         return "杂质"
# typed_N = c["析出相-化学式"].apply(transform_panel)
# typed_N.name = "惯习面"
```

Mg17Al12
纯化学式推断| 化学式： Mg17Al12  惯习面标记： nan -> 杂质
Mg2Sn 
纯化学式推断| 化学式： Mg2Sn   惯习面标记： nan -> 杂质
Mg17Al12
纯化学式推断| 化学式： Mg17Al12  惯习面标记： nan -> 杂质
Mg17Al12
纯化学式推断| 化学式： Mg17Al12  惯习面标记： nan -> 杂质
Mg17Al12
纯化学式推断| 化学式： Mg17Al12  惯习面标记： nan -> 杂质
Mg17Al12
纯化学式推断| 化学式： Mg17Al12  惯习面标记： nan -> 杂质
Mg17Al12
纯化学式推断| 化学式： Mg17Al12  惯习面标记： nan -> 杂质
Mg17Al12
纯化学式推断| 化学式： Mg17Al12  惯习面标记： nan -> 杂质
Mg17Al12
纯化学式推断| 化学式： Mg17Al12  惯习面标记： nan -> 杂质
Mg17Al12
纯化学式推断| 化学式： Mg17Al12  惯习面标记： nan -> 杂质
Mg17Al12
纯化学式推断| 化学式： Mg17Al12  惯习面标记： nan -> 杂质
Mg17Al12
纯化学式推断| 化学式： Mg17Al12  惯习面标记： nan -> 杂质
Mg17Al12
纯化学式推断| 化学式： Mg17Al12  惯习面标记： nan -> 杂质
Mg17Al12
纯化学式推断| 化学式： Mg17Al12  惯习面标记： nan -> 杂质
Mg17Al12
纯化学式推断| 化学式： Mg17Al12  惯习面标记： nan -> 杂质
Mg17Al12
纯化学式推断| 化学式： Mg17Al12  惯习面标记： nan -> 杂质
Mg17Al12
纯化学式推断| 化学式： Mg17Al12  惯习面标记： nan -> 杂质
Mg17Al12
纯化学式推断| 化学式： Mg17Al12  惯习面标记： nan -> 杂质
Mg17Al12
纯化学式推断| 化学式： Mg17Al12  惯习面标记： nan -> 杂质
Mg17Al12
纯化学式推断| 化学式： Mg17Al12  惯习面标记： nan -> 杂质
Mg17Al12
纯化学式推断| 化学式： Mg17Al12  惯习面标记： nan -> 杂质
Mg17Al12
纯化学式推断| 化学式： Mg17Al12  惯习面标记： nan -> 杂质
Mg17Al12
纯化学式推断| 化学式： Mg17Al12  惯习面标记： nan -> 杂质
Mg17Al12
纯化学式推断| 化学式： Mg17Al12  惯习面标记： nan -> 杂质
综合推断| 化学式： Mg17Al12+Mg20Al20Mn5Sr(针状）  惯习面标记： 针状 -> 杂质
综合推断| 化学式： Mg17Al12+Mg20Al20Mn5Sr(针状）  惯习面标记： 针状 -> 杂质
综合推断| 化学式： Mg16(Al,Zn)2Sr  惯习面标记： 岛状 -> 杂质
综合推断| 化学式： Mg16(Al,Zn)2Sr  惯习面标记： 岛状+网状 -> 杂质
综合推断| 化学式： Mg16(Al,Zn)2Sr  惯习面标记： 岛状+网状 -> 杂质
Mg17Al12+Mg20Al20Mn5Sr(针状）
纯化学式推断| 化学式： Mg17Al12+Mg20Al20Mn5Sr(针状）  惯习面标记： nan -> 杂质
Mg17Al12+Mg20Al20Mn5Sr(针状）
纯化学式推断| 化学式： Mg17Al12+Mg20Al20Mn5Sr(针状）  惯习面标记： nan -> 杂质
Mg17Al12+Mg20Al20Mn5Sr(针状）
纯化学式推断| 化学式： Mg17Al12+Mg20Al20Mn5Sr(针状）  惯习面标记： nan -> 杂质
Mg17Al12+Mg2Sn
纯化学式推断| 化学式： Mg17Al12+Mg2Sn  惯习面标记： nan -> 杂质
Mg17Al12+Mg2Sn
纯化学式推断| 化学式： Mg17Al12+Mg2Sn  惯习面标记： nan -> 杂质
综合推断| 化学式： Mg17Al12+Mg2Sn+Al8(Mn,Fe)5/Al8Mn5  惯习面标记： 含Mn颗粒时效前方块形，时效后花型 -> 杂质
Mg17Al12+Mg2Sn+Al8(Mn,Fe)5/Al8Mn5
纯化学式推断| 化学式： Mg17Al12+Mg2Sn+Al8(Mn,Fe)5/Al8Mn5  惯习面标记： nan -> 杂质
综合推断| 化学式： Mg17Al12+Mg2Sn+Al8(Mn, Fe)5+富Sr-Sn相  惯习面标记： 部分Al8(Mn, Fe)5相变为针状 -> 杂质
Mg17Al12+Mg2Sn+Al8(Mn, Fe)5+富Sr-Sn相
纯化学式推断| 化学式： Mg17Al12+Mg2Sn+Al8(Mn, Fe)5+富Sr-Sn相  惯习面标记： nan -> 杂质
1
数字？ 1
1
数字？ 1
1
数字？ 1
综合推断| 化学式： β-Mg17Al12+Al-Sm  惯习面标记： 杆状（细针状） -> 杂质+柱面
1
数字？ 1
1
数字？ 1
1
数字？ 1
1
数字？ 1
1
数字？ 1
1
数字？ 1
1
数字？ 1
1
数字？ 1
1
数字？ 1
1
数字？ 1
1
数字？ 1
1
数字？ 1
1
数字？ 1
1
数字？ 1
1
数字？ 1
1
数字？ 1
1
数字？ 1
1
数字？ 1
1
数字？ 1
Mg17Al12+Mg2Sn
纯化学式推断| 化学式： Mg17Al12+Mg2Sn  惯习面标记： nan -> 杂质
综合推断| 化学式： MgZn2  惯习面标记： 杆状 -> 杂质
1
数字？ 1
1
数字？ 1
1
数字？ 1
1
数字？ 1
1
数字？ 1
Mg5Zn2/Mg7Zn3
纯化学式推断| 化学式： Mg5Zn2/Mg7Zn3  惯习面标记： nan -> 杂质
1
数字？ 1
1
数字？ 1
1
数字？ 1
1
数字？ 1
1
数字？ 1
1
数字？ 1
1
数字？ 1
1
数字？ 1
1
数字？ 1
1
数字？ 1
1
数字？ 1
1
数字？ 1
Al2CeZn2（脆性相恶化）
！判别为杂质 Al2CeZn2（脆性相恶化）
1
数字？ 1
1
数字？ 1
1
数字？ 1
1
数字？ 1
1
数字？ 1
Mg3-5RE
纯化学式推断| 化学式： Mg3-5RE  惯习面标记： nan -> 杂质
1
数字？ 1
1
数字？ 1
1
数字？ 1
1
数字？ 1
1
数字？ 1
1
数字？ 1
Mg5Sm
纯化学式推断| 化学式： Mg5Sm  惯习面标记： nan -> 杂质
Mg5Sm
纯化学式推断| 化学式： Mg5Sm  惯习面标记： nan -> 杂质
Mg5Sm
纯化学式推断| 化学式： Mg5Sm  惯习面标记： nan -> 杂质
1
数字？ 1
1
数字？ 1
1
数字？ 1
1
数字？ 1
1
数字？ 1
1
数字？ 1
1
数字？ 1
1
数字？ 1
1
数字？ 1
1
数字？ 1
1
数字？ 1
1
数字？ 1
1
数字？ 1
1
数字？ 1
1
数字？ 1
1
数字？ 1
1
数字？ 1
1
数字？ 1
1
数字？ 1
1
数字？ 1
1
数字？ 1
1
数字？ 1
1
数字？ 1
1
数字？ 1
1
数字？ 1
1
数字？ 1
1
数字？ 1

1      无
2      无
3      无
4      无
5      无
      ..
481    无
482    无
483    无
484    无
485    无
Name: 惯习面, Length: 485, dtype: object

```
# 处理S 析出相分布
def transform_distribution(x):
    return "无"
typed_S = c["析出相-化学式"].apply(transform_distribution)
typed_S.name = "析出相分布"
```

```
# 处理ZZ 将原表的信息进行登记
def transform_distribution(x):
    return "20230924-" + str(x["index"]) + "-" + str(x['合金成分(wt.%)'])
typed_ZZ = c.reset_index()[["index", '合金成分(wt.%)']].apply(transform_distribution, axis=1)
typed_ZZ.name = "追踪编号"
typed_ZZ.index = c.index
typed_ZZ
```

1          20230924-1-3Al-1Zn-0.3Mn 
2          20230924-2-3Al-1Zn-0.3Mn 
3          20230924-3-3Al-1Zn-0.3Mn 
4             20230924-4-3Al-1Zn-1Mn
5             20230924-5-3Al-1Zn-1Mn
                   ...              
481    20230924-481-Mg-9Al-3Sn-0.3Mn
482    20230924-482-Mg-1Al-5Sn-0.3Mn
483    20230924-483-Mg-1Al-5Sn-0.3Mn
484    20230924-484-Mg-1Al-5Sn-0.3Mn
485    20230924-485-Mg-1Al-5Sn-0.3Mn
Name: 追踪编号, Length: 485, dtype: object

```
c.iloc[460:473, :]
```

               合金成分(wt.%) 屈服强度 抗拉强度 （UTS）  断裂强度（Fracture）   延伸率 晶粒尺寸 析出相-化学式  \
461        Mg-5Al-2Zn-2Sn  NaN        NaN             NaN   NaN   78     NaN   
462                   NaN  NaN        NaN             NaN   NaN  NaN     NaN   
463            Mg-5Al-2Zn  238        329             NaN  17.4  3.2     NaN   
464                   NaN  NaN        NaN             NaN   NaN  NaN     NaN   
465      Mg-5Al-2Zn-0.5Sn  240        327             NaN  14.6  3.2     NaN   
466                   NaN  NaN        NaN             NaN   NaN  NaN     NaN   
467        Mg-5Al-2Zn-1Sn  261        337             NaN  13.4  3.1     NaN   
468                   NaN  NaN        NaN             NaN   NaN  NaN     NaN   
469        Mg-5Al-2Zn-2Sn  271        338             NaN  13.2  2.9     NaN   
470                   NaN  NaN        NaN             NaN   NaN  NaN     NaN   
471  Mg-5Al-2Zn-2Sn-0.5Bi  212        312             NaN  18.7  2.3     NaN   
472                   NaN  NaN        NaN             NaN   NaN  NaN     NaN   
473      Mg-9Al-1Zn-0.2Mn  254        334             NaN  13.9  3.8     NaN   

    析出相-形貌（球形，片层，杆状） 析出相尺寸-直径 析出相尺寸-长度 析出相尺寸-宽度                工艺-变形工艺及参数  \
461              NaN      NaN      NaN      NaN  挤压410，挤压比35，挤压速度1.2m/min   
462              NaN      NaN      NaN      NaN  挤压410，挤压比35，挤压速度1.2m/min   
463              NaN      NaN      NaN      NaN                  轧制变形量80%   
464              NaN      NaN      NaN      NaN  挤压410，挤压比35，挤压速度1.2m/min   
465              NaN      NaN      NaN      NaN                  轧制变形量80%   
466              NaN      NaN      NaN      NaN  挤压410，挤压比35，挤压速度1.2m/min   
467              NaN      NaN      NaN      NaN                  轧制变形量80%   
468              NaN      NaN      NaN      NaN  挤压410，挤压比35，挤压速度1.2m/min   
469              NaN      NaN      NaN      NaN                  轧制变形量80%   
470              NaN      NaN      NaN      NaN  挤压410，挤压比35，挤压速度1.2m/min   
471              NaN      NaN      NaN      NaN                  轧制变形量80%   
472              NaN      NaN      NaN      NaN  挤压410，挤压比35，挤压速度1.2m/min   
473              NaN      NaN      NaN      NaN                  轧制变形量80%   

                                       工艺-热处理参数（固溶，时效）  \
461  固溶为280℃/2 h + 315℃/2 h+ 415℃/2 h+ 450℃/2 h+60℃温水淬   
462  固溶为280℃/2 h + 315℃/2 h+ 415℃/2 h+ 450℃/2 h+60℃温水淬   
463                                         退火225*1.5h   
464  固溶为280℃/2 h + 315℃/2 h+ 415℃/2 h+ 450℃/2 h+60℃温水淬   
465                                         退火225*1.5h   
466  固溶为280℃/2 h + 315℃/2 h+ 415℃/2 h+ 450℃/2 h+60℃温水淬   
467                                         退火225*1.5h   
468  固溶为280℃/2 h + 315℃/2 h+ 415℃/2 h+ 450℃/2 h+60℃温水淬   
469                                         退火225*1.5h   
470  固溶为280℃/2 h + 315℃/2 h+ 415℃/2 h+ 450℃/2 h+60℃温水淬   
471                                         退火225*1.5h   
472  固溶为280℃/2 h + 315℃/2 h+ 415℃/2 h+ 450℃/2 h+60℃温水淬   
473                                         退火275*1.5h   

                             Ref.（doi）  
461  10.27162/d.cnki.gjlin.2021.000203  
462  10.27162/d.cnki.gjlin.2021.000203  
463  10.27162/d.cnki.gjlin.2021.000203  
464  10.27162/d.cnki.gjlin.2021.000203  
465  10.27162/d.cnki.gjlin.2021.000203  
466  10.27162/d.cnki.gjlin.2021.000203  
467  10.27162/d.cnki.gjlin.2021.000203  
468  10.27162/d.cnki.gjlin.2021.000203  
469  10.27162/d.cnki.gjlin.2021.000203  
470  10.27162/d.cnki.gjlin.2021.000203  
471  10.27162/d.cnki.gjlin.2021.000203  
472  10.27162/d.cnki.gjlin.2021.000203  
473  10.27162/d.cnki.gjlin.2021.000203

```
elements_ress = pd.concat([elementsd, typed_g, typed_d, typed_e, typed_f, typed_N, typed_S, typed_ZZ], axis=1)[(~elementsd.isnull().all(axis=1)) & (~typed_d.isnull() | ~typed_e.isnull() | ~typed_f.isnull())]
elements_resss = elements_ress.fillna(0)
display(elements_resss)
```

      Al   Zn   Mn   Mg   Li   Sn   Ce   La   Ca   Si  ...    Y   Zr   Nd  \
1    3.0  1.0  0.3  0.0  0.0  0.0  0.0  0.0  0.0  0.0  ...  0.0  0.0  0.0   
2    3.0  1.0  0.3  0.0  0.0  0.0  0.0  0.0  0.0  0.0  ...  0.0  0.0  0.0   
3    3.0  1.0  0.3  0.0  0.0  0.0  0.0  0.0  0.0  0.0  ...  0.0  0.0  0.0   
4    3.0  1.0  1.0  0.0  0.0  0.0  0.0  0.0  0.0  0.0  ...  0.0  0.0  0.0   
5    3.0  1.0  1.0  0.0  0.0  0.0  0.0  0.0  0.0  0.0  ...  0.0  0.0  0.0   
..   ...  ...  ...  ...  ...  ...  ...  ...  ...  ...  ...  ...  ...  ...   
481  9.0  0.0  0.3  1.0  0.0  3.0  0.0  0.0  0.0  0.0  ...  0.0  0.0  0.0   
482  1.0  0.0  0.3  1.0  0.0  5.0  0.0  0.0  0.0  0.0  ...  0.0  0.0  0.0   
483  1.0  0.0  0.3  1.0  0.0  5.0  0.0  0.0  0.0  0.0  ...  0.0  0.0  0.0   
484  1.0  0.0  0.3  1.0  0.0  5.0  0.0  0.0  0.0  0.0  ...  0.0  0.0  0.0   
485  1.0  0.0  0.3  1.0  0.0  5.0  0.0  0.0  0.0  0.0  ...  0.0  0.0  0.0   

       晶粒尺寸   屈服强度  抗拉强度 （UTS）    延伸率  惯习面  析出相分布  \
1     40.00  165.0       250.0  12.00    无      无   
2      1.60  260.0       290.0  11.00    无      无   
3      1.60  207.0       289.0  33.00    无      无   
4      0.65  380.0       430.0  13.20    无      无   
5      3.00  242.0       371.0  18.70    无      无   
..      ...    ...         ...    ...  ...    ...   
481   58.00  140.0       157.0   0.55    无      无   
482  753.00   68.0       161.0   9.10    无      无   
483  357.00   85.0       190.0   8.10    无      无   
484   60.00  121.0       180.0   2.60    无      无   
485   56.00  156.0       184.0   0.80    无      无   

                              追踪编号  
1        20230924-1-3Al-1Zn-0.3Mn   
2        20230924-2-3Al-1Zn-0.3Mn   
3        20230924-3-3Al-1Zn-0.3Mn   
4           20230924-4-3Al-1Zn-1Mn  
5           20230924-5-3Al-1Zn-1Mn  
..                             ...  
481  20230924-481-Mg-9Al-3Sn-0.3Mn  
482  20230924-482-Mg-1Al-5Sn-0.3Mn  
483  20230924-483-Mg-1Al-5Sn-0.3Mn  
484  20230924-484-Mg-1Al-5Sn-0.3Mn  
485  20230924-485-Mg-1Al-5Sn-0.3Mn  

[451 rows x 29 columns]

```
elements_resss.columns
```

Index(['Al', 'Zn', 'Mn', 'Mg', 'Li', 'Sn', 'Ce', 'La', 'Ca', 'Si', 'Cu', 'Ni',
       'Fe', 'Bi', 'Ti', 'Sr', 'Sm', 'Sc', 'Gd', 'Y', 'Zr', 'Nd', '晶粒尺寸',
       '屈服强度', '抗拉强度 （UTS）', '延伸率', '惯习面', '析出相分布', '追踪编号'],
      dtype='object')

```
elements_resss["Mg"] = 0
```

```
elements_resss["Mg"] = elements_resss.iloc[:, :-7].apply(lambda x: 100-sum(x), axis=1)
```

```
elements_resss.to_pickle("20230924RawData.pkl")
```

```
from pymatgen.core import Composition
weightPercentage = elements_resss.iloc[:, :-7]
compSeries = weightPercentage.apply(lambda x: Composition.from_weight_dict(x.to_dict()), axis=1)
```

```
display(weightPercentage.iloc[0])
compSeries.iloc[0]
```

Al     3.0
Zn     1.0
Mn     0.3
Mg    95.7
Li     0.0
Sn     0.0
Ce     0.0
La     0.0
Ca     0.0
Si     0.0
Cu     0.0
Ni     0.0
Fe     0.0
Bi     0.0
Ti     0.0
Sr     0.0
Sm     0.0
Sc     0.0
Gd     0.0
Y      0.0
Zr     0.0
Nd     0.0
Name: 1, dtype: float64

Composition('Al0.0273228 Zn0.00375692 Mn0.00134189 Mg0.967578')

```
pd.concat([compSeries, elements_resss[['晶粒尺寸', '惯习面', '析出相分布', '屈服强度', '抗拉强度 （UTS）', '延伸率', "追踪编号"]]], axis=1).to_pickle("20230924.pkl")
```

```
# from pymatgen.core import Element
# weight_dict = weightPercentage.iloc[0].to_dict()
# weight_sum = sum(val / Element(el).atomic_mass for el, val in weight_dict.items())
# comp_dict = {el: val / Element(el).atomic_mass / weight_sum for el, val in weight_dict.items()}
```

```
# display([val / Element(el).atomic_mass for el, val in weight_dict.items()])
# display(weight_dict)
# display(weight_sum)
# display(comp_dict)
```

```
elements_resss.to_excel("20230924.xlsx")
```

```
elements_resss.infer_objects().describe(include='all')
```

                Al          Zn          Mn          Mg          Li  \
count   451.000000  451.000000  451.000000  451.000000  451.000000   
unique         NaN         NaN         NaN         NaN         NaN   
top            NaN         NaN         NaN         NaN         NaN   
freq           NaN         NaN         NaN         NaN         NaN   
mean      2.959282    1.077778    0.242120   94.852204    0.057539   
std       1.937865    1.741976    0.189029    2.972730    0.461130   
min       0.000000    0.000000    0.000000   82.500000    0.000000   
25%       2.620000    0.550000    0.000000   94.900000    0.000000   
50%       3.000000    1.000000    0.300000   95.700000    0.000000   
75%       3.020000    1.000000    0.300000   96.000000    0.000000   
max       9.000000   10.000000    1.620000  100.000000    4.790000   

                Sn          Ce          La          Ca          Si  ...  \
count   451.000000  451.000000  451.000000  451.000000  451.000000  ...   
unique         NaN         NaN         NaN         NaN         NaN  ...   
top            NaN         NaN         NaN         NaN         NaN  ...   
freq           NaN         NaN         NaN         NaN         NaN  ...   
mean      0.139579    0.018004    0.000288    0.011574    0.014543  ...   
std       0.713234    0.125285    0.006121    0.094563    0.094974  ...   
min       0.000000    0.000000    0.000000    0.000000    0.000000  ...   
25%       0.000000    0.000000    0.000000    0.000000    0.000000  ...   
50%       0.000000    0.000000    0.000000    0.000000    0.000000  ...   
75%       0.000000    0.000000    0.000000    0.000000    0.000000  ...   
max       7.950000    2.000000    0.130000    0.820000    1.000000  ...   

                 Y          Zr          Nd         晶粒尺寸        屈服强度  \
count   451.000000  451.000000  451.000000   451.000000  451.000000   
unique         NaN         NaN         NaN          NaN         NaN   
top            NaN         NaN         NaN          NaN         NaN   
freq           NaN         NaN         NaN          NaN         NaN   
mean      0.237251    0.029490    0.003326    46.168980  171.608780   
std       1.028066    0.115545    0.070632   125.337956   81.729176   
min       0.000000    0.000000    0.000000     0.000000    0.000000   
25%       0.000000    0.000000    0.000000     2.630000  118.100000   
50%       0.000000    0.000000    0.000000    10.000000  170.000000   
75%       0.000000    0.000000    0.000000    35.000000  223.500000   
max      10.000000    0.500000    1.500000  1523.000000  443.000000   

        抗拉强度 （UTS）         延伸率  惯习面  析出相分布                       追踪编号  
count   451.000000  451.000000  451    451                        451  
unique         NaN         NaN    2      1                        451  
top            NaN         NaN    无      无  20230924-1-3Al-1Zn-0.3Mn   
freq           NaN         NaN  408    451                          1  
mean    247.538027   13.428226  NaN    NaN                        NaN  
std      95.611353    7.961619  NaN    NaN                        NaN  
min       0.000000    0.000000  NaN    NaN                        NaN  
25%     210.000000    7.450000  NaN    NaN                        NaN  
50%     268.000000   13.600000  NaN    NaN                        NaN  
75%     307.500000   19.100000  NaN    NaN                        NaN  
max     545.000000   42.000000  NaN    NaN                        NaN  

[11 rows x 29 columns]

```
from matminer.featurizers.composition.composite import ElementProperty
from matminer.featurizers.composition.alloy import WenAlloys
from matminer.featurizers.composition.element import ElementFraction
from matminer.featurizers.composition.composite import Meredig
import pandas as pd
df = pd.DataFrame({"composition": compSeries})
featurizer = ElementProperty.from_preset("magpie")
df = featurizer.featurize_dataframe(df, "composition")
display(df)
df = WenAlloys().featurize_dataframe(df, "composition")
display(df)
df = ElementFraction().featurize_dataframe(df, "composition")
display(df)
df = Meredig().featurize_dataframe(df, "composition")
display(df)
```

ElementProperty:   0%|          | 0/451 [00:00<?, ?it/s]

          composition  MagpieData minimum Number  MagpieData maximum Number  \
1    (Al, Zn, Mn, Mg)                       12.0                       30.0   
2    (Al, Zn, Mn, Mg)                       12.0                       30.0   
3    (Al, Zn, Mn, Mg)                       12.0                       30.0   
4    (Al, Zn, Mn, Mg)                       12.0                       30.0   
5    (Al, Zn, Mn, Mg)                       12.0                       30.0   
..                ...                        ...                        ...   
481  (Al, Mn, Mg, Sn)                       12.0                       50.0   
482  (Al, Mn, Mg, Sn)                       12.0                       50.0   
483  (Al, Mn, Mg, Sn)                       12.0                       50.0   
484  (Al, Mn, Mg, Sn)                       12.0                       50.0   
485  (Al, Mn, Mg, Sn)                       12.0                       50.0   

     MagpieData range Number  MagpieData mean Number  \
1                       18.0               12.112392   
2                       18.0               12.112392   
3                       18.0               12.112392   
4                       18.0               12.153703   
5                       18.0               12.153703   
..                       ...                     ...   
481                     38.0               12.343572   
482                     38.0               12.433673   
483                     38.0               12.433673   
484                     38.0               12.433673   
485                     38.0               12.433673   

     MagpieData avg_dev Number  MagpieData mode Number  \
1                     0.217496                    12.0   
2                     0.217496                    12.0   
3                     0.217496                    12.0   
4                     0.296433                    12.0   
5                     0.296433                    12.0   
..                         ...                     ...   
481                   0.624131                    12.0   
482                   0.848711                    12.0   
483                   0.848711                    12.0   
484                   0.848711                    12.0   
485                   0.848711                    12.0   

     MagpieData minimum MendeleevNumber  MagpieData maximum MendeleevNumber  \
1                                  52.0                                73.0   
2                                  52.0                                73.0   
3                                  52.0                                73.0   
4                                  52.0                                73.0   
5                                  52.0                                73.0   
..                                  ...                                 ...   
481                                52.0                                80.0   
482                                52.0                                80.0   
483                                52.0                                80.0   
484                                52.0                                80.0   
485                                52.0                                80.0   

     MagpieData range MendeleevNumber  ...  MagpieData range GSmagmom  \
1                                21.0  ...                    0.00031   
2                                21.0  ...                    0.00031   
3                                21.0  ...                    0.00031   
4                                21.0  ...                    0.00031   
5                                21.0  ...                    0.00031   
..                                ...  ...                        ...   
481                              28.0  ...                    0.00031   
482                              28.0  ...                    0.00031   
483                              28.0  ...                    0.00031   
484                              28.0  ...                    0.00031   
485                              28.0  ...                    0.00031   

     MagpieData mean GSmagmom  MagpieData avg_dev GSmagmom  \
1                4.161488e-07                 8.311808e-07   
2                4.161488e-07                 8.311808e-07   
3                4.161488e-07                 8.311808e-07   
4                1.392659e-06                 2.772809e-06   
5                1.392659e-06                 2.772809e-06   
..                        ...                          ...   
481              4.262883e-07                 8.514047e-07   
482              4.298360e-07                 8.584805e-07   
483              4.298360e-07                 8.584805e-07   
484              4.298360e-07                 8.584805e-07   
485              4.298360e-07                 8.584805e-07   

     MagpieData mode GSmagmom  MagpieData minimum SpaceGroupNumber  \
1                         0.0                                194.0   
2                         0.0                                194.0   
3                         0.0                                194.0   
4                         0.0                                194.0   
5                         0.0                                194.0   
..                        ...                                  ...   
481                       0.0                                141.0   
482                       0.0                                141.0   
483                       0.0                                141.0   
484                       0.0                                141.0   
485                       0.0                                141.0   

     MagpieData maximum SpaceGroupNumber  MagpieData range SpaceGroupNumber  \
1                                  225.0                               31.0   
2                                  225.0                               31.0   
3                                  225.0                               31.0   
4                                  225.0                               31.0   
5                                  225.0                               31.0   
..                                   ...                                ...   
481                                225.0                               84.0   
482                                225.0                               84.0   
483                                225.0                               84.0   
484                                225.0                               84.0   
485                                225.0                               84.0   

     MagpieData mean SpaceGroupNumber  MagpieData avg_dev SpaceGroupNumber  \
1                          194.877869                             1.705410   
2                          194.877869                             1.705410   
3                          194.877869                             1.705410   
4                          194.953647                             1.846410   
5                          194.953647                             1.846410   
..                                ...                                  ...   
481                        196.297385                             4.876969   
482                        193.756892                             1.128018   
483                        193.756892                             1.128018   
484                        193.756892                             1.128018   
485                        193.756892                             1.128018   

     MagpieData mode SpaceGroupNumber  
1                               194.0  
2                               194.0  
3                               194.0  
4                               194.0  
5                               194.0  
..                                ...  
481                             194.0  
482                             194.0  
483                             194.0  
484                             194.0  
485                             194.0  

[451 rows x 133 columns]

WenAlloys:   0%|          | 0/451 [00:00<?, ?it/s]

          composition  MagpieData minimum Number  MagpieData maximum Number  \
1    (Al, Zn, Mn, Mg)                       12.0                       30.0   
2    (Al, Zn, Mn, Mg)                       12.0                       30.0   
3    (Al, Zn, Mn, Mg)                       12.0                       30.0   
4    (Al, Zn, Mn, Mg)                       12.0                       30.0   
5    (Al, Zn, Mn, Mg)                       12.0                       30.0   
..                ...                        ...                        ...   
481  (Al, Mn, Mg, Sn)                       12.0                       50.0   
482  (Al, Mn, Mg, Sn)                       12.0                       50.0   
483  (Al, Mn, Mg, Sn)                       12.0                       50.0   
484  (Al, Mn, Mg, Sn)                       12.0                       50.0   
485  (Al, Mn, Mg, Sn)                       12.0                       50.0   

     MagpieData range Number  MagpieData mean Number  \
1                       18.0               12.112392   
2                       18.0               12.112392   
3                       18.0               12.112392   
4                       18.0               12.153703   
5                       18.0               12.153703   
..                       ...                     ...   
481                     38.0               12.343572   
482                     38.0               12.433673   
483                     38.0               12.433673   
484                     38.0               12.433673   
485                     38.0               12.433673   

     MagpieData avg_dev Number  MagpieData mode Number  \
1                     0.217496                    12.0   
2                     0.217496                    12.0   
3                     0.217496                    12.0   
4                     0.296433                    12.0   
5                     0.296433                    12.0   
..                         ...                     ...   
481                   0.624131                    12.0   
482                   0.848711                    12.0   
483                   0.848711                    12.0   
484                   0.848711                    12.0   
485                   0.848711                    12.0   

     MagpieData minimum MendeleevNumber  MagpieData maximum MendeleevNumber  \
1                                  52.0                                73.0   
2                                  52.0                                73.0   
3                                  52.0                                73.0   
4                                  52.0                                73.0   
5                                  52.0                                73.0   
..                                  ...                                 ...   
481                                52.0                                80.0   
482                                52.0                                80.0
