Repository: nwpusl/AI_Alloy

﻿# AI_Mg_Alloy_Design

**A Physics-Informed Machine Learning Framework for Sustainable Magnesium Alloy Design**

## Overview

This repository provides the implementation of a **physics-informed ensemble (PIE) learning framework** for predicting the yield strength (YS) and tensile strength (TS) of magnesium (Mg) alloys. The framework integrates multi-scale material descriptors, classical strengthening theories (Hall-Petch, solute strengthening, precipitate strengthening), and ensemble tree-based machine learning models to establish quantitative composition-microstructure-property relationships.

File: Tensile_Strength/.ipynb_checkpoints/20231106-checkpoint.ipynb (part 1 of 2)
```
import pandas as pd
```

```
# !mamba install openpyxl -y
# !mamba install matminer -y
```

```
a = pd.read_excel("20231106-GW Mg alloy.xlsx", header=1)
```

```
a.columns
```

Index(['Unnamed: 0', 'Unnamed: 1', '流程', '参数', 'Unnamed: 4', '屈服强度',
       '抗拉强度 （UTS）', '延伸率', 'Unnamed: 8', '基体', 'Unnamed: 10', '析出相',
       'Unnamed: 12', 'Unnamed: 13', '析出相尺寸', 'Unnamed: 15', 'Unnamed: 16',
       '析出相体积分数', '析出相分布', 'Unnamed: 19', 'Ref.（doi）', 'Unnamed: 21'],
      dtype='object')

```
b = a[['Unnamed: 0', '流程', '参数', '屈服强度',
       '抗拉强度 （UTS）', '延伸率', '基体', 'Unnamed: 10', '析出相',
       'Unnamed: 12', 'Unnamed: 13', '析出相尺寸', 'Unnamed: 15', 'Unnamed: 16',
       '析出相体积分数', '析出相分布', 'Ref.（doi）']]
b.columns = ['合金成分 （wt.%）', '工艺-流程', '工艺-参数', '屈服强度',
       '抗拉强度 （UTS）', '延伸率', '晶粒尺寸', '显微组织特征-基体-固溶度', '显微组织特征-析出相-化学式/成分',
       '显微组织特征-析出相-形貌（球形，片层，杆状）', '显微组织特征-析出相-惯习面（基面，柱面）', '显微组织特征-析出相尺寸-直径', '显微组织特征-析出相尺寸-长度', '显微组织特征-析出相尺寸-宽度',
       '显微组织特征-析出相体积分数', '析出相分布', 'Ref.（doi）']
c = b.iloc[1:, :]
display(c)
```

                               合金成分 （wt.%）  工艺-流程                   工艺-参数  \
1             Mg-0.6946Y-0.0299Fe-0.0562Si  固溶+挤压    500°C/12h+400°C，25:1   
2    Mg-0.7323Y-0.2714Gd-0.0156Fe-0.0316Si  固溶+挤压    500°C/12h+400°C，25:1   
3    Mg-0.6239Y-0.7524Gd-0.0103Fe-0.0265Si  固溶+挤压    500°C/12h+400°C，25:1   
4            Mg-2.54Gd-0.51Zn-0.3Mn (at.%)  固溶+挤压  515°C/16h+320°C，6.25:1   
5             Mg-1.79Gd-0.68Y-0.46Zn-0.3Mn  固溶+挤压  515°C/16h+320°C，6.25:1   
..                                     ...    ...                     ...   
311                  Mg-1Gd-1Y-0.2Zn-0.9Yb     挤压                     NaN   
312                  Mg-1Gd-1Y-0.2Zn-1.2Yb     挤压                     NaN   
313            Mg-1Gd-1Y-0.2Zn-0.3Ca-0.6Yb     挤压                     NaN   
314          Mg-1Gd-1Y-0.2Zn-0.45Ca-0.45Yb     挤压                     NaN   
315            Mg-1Gd-1Y-0.2Zn-0.6Ca-0.3Yb     挤压                     NaN   

       屈服强度  抗拉强度 （UTS）    延伸率   晶粒尺寸 显微组织特征-基体-固溶度 显微组织特征-析出相-化学式/成分  \
1     72.00      174.00  48.00  20.96           NaN               NaN   
2     84.00      188.00  50.00  18.37           NaN               NaN   
3     86.00      188.00  52.00  13.22           NaN               NaN   
4    284.00      362.00  10.30    160           NaN              LPSO   
5    316.00      382.00   6.80    175           NaN              LPSO   
..      ...         ...    ...    ...           ...               ...   
311  223.88      290.25   7.05    4.5           NaN               NaN   
312  213.24      280.47   8.67    4.2           NaN               NaN   
313  208.97      270.95   7.01   4.83           NaN               NaN   
314  233.67      304.83   7.94   3.92           NaN               NaN   
315   23.67      301.17   8.76   3.81           NaN               NaN   

    显微组织特征-析出相-形貌（球形，片层，杆状） 显微组织特征-析出相-惯习面（基面，柱面） 显微组织特征-析出相尺寸-直径  \
1                       NaN                   NaN             NaN   
2                       NaN                   NaN             NaN   
3                       NaN                   NaN             NaN   
4                        片层                    基面             NaN   
5                        片层                    基面             NaN   
..                      ...                   ...             ...   
311                     NaN                   NaN             NaN   
312                     NaN                   NaN             NaN   
313                     NaN                   NaN             NaN   
314                     NaN                   NaN             NaN   
315                     NaN                   NaN             NaN   

    显微组织特征-析出相尺寸-长度 显微组织特征-析出相尺寸-宽度 显微组织特征-析出相体积分数  析出相分布  \
1               NaN             NaN            NaN    NaN   
2               NaN             NaN            NaN    NaN   
3               NaN             NaN            NaN    NaN   
4               NaN             NaN              5  晶界+晶内   
5               NaN             NaN              7  晶界+晶内   
..              ...             ...            ...    ...   
311             NaN             NaN            NaN    NaN   
312             NaN             NaN            NaN    NaN   
313             NaN             NaN            NaN    NaN   
314             NaN             NaN            NaN    NaN   
315             NaN             NaN            NaN    NaN   

                                             Ref.（doi）  
1           https://doi.org/10.1016/j.jmrt.2023.08.166  
2           https://doi.org/10.1016/j.jmrt.2023.08.166  
3           https://doi.org/10.1016/j.jmrt.2023.08.166  
4       https://doi.org/10.1016/j.jallcom.2023.171804   
5       https://doi.org/10.1016/j.jallcom.2023.171804   
..                                                 ...  
311  Ca及Yb的添加对Mg-Gd-Y-Zn合金组织、力学性能及阻燃性能的影响 - 中国知网 (c...  
312  Ca及Yb的添加对Mg-Gd-Y-Zn合金组织、力学性能及阻燃性能的影响 - 中国知网 (c...  
313  Ca及Yb的添加对Mg-Gd-Y-Zn合金组织、力学性能及阻燃性能的影响 - 中国知网 (c...  
314  Ca及Yb的添加对Mg-Gd-Y-Zn合金组织、力学性能及阻燃性能的影响 - 中国知网 (c...  
315  Ca及Yb的添加对Mg-Gd-Y-Zn合金组织、力学性能及阻燃性能的影响 - 中国知网 (c...  

[315 rows x 17 columns]

```
import re
convert_content_dict = {'MG': "Mg", 'mg': "Mg", "zn": "Zn", }
drop_content = []
convert_text = {"5.8Y-1.6Zn-0.3Z": "5.8Y-1.6Zn-0.3Zr", "(VWQK21)": "", "(VWQK12)": "", "Nd-Zr": "Nd-1Zr", "(VK)": "", "WK": "", "VQK": "", "WQK": "", "VWQK21": "", "(G15K)": "", "(GZ151)": "", "(GZ151K)": "", "(GWZ1311K)": "", "(GZ151M)": "", "GWZ1311M": "", "(at.%": "", "GZ ": ""}
element_sets = set()
def extract_elements_and_numbers(text):
    try:
        if text.lstrip().lower().startswith("mg"):
            text = "1" + text
            # print(text)
        for k, v in convert_text.items():
            if k in text:
                newText = text.replace(k, v)
                print(text, "->", newText)
                text = newText
        elements = re.findall(r'[A-Za-z]+', text)  # 匹配元素
    except:
        print("!ERROR", text)
        return {}
    for ind, content in list(enumerate(elements))[::-1]:
        if content.lower() == "wt":
            elements.pop(ind)
        else:
            if content in drop_content:
                print("!ERROR content", content, text)
                return {}
            newContent = convert_content_dict.get(content, content)
            elements[ind] = newContent
            element_sets.add(newContent)
    numbers = re.findall(r'\d*\.?\d+', text)  # 匹配数字
    for ind, i in enumerate(numbers):
        numbers[ind] = float(i)
    if len(elements) != len(numbers):
        print(ind, elements, numbers, text, text.startswith("Mg"))
    return dict(zip(elements, numbers))

d = c['合金成分 （wt.%）'].apply(extract_elements_and_numbers)
print(element_sets)
elementsd = pd.DataFrame.from_records(d.values)
elementsd.index = c.index
display(elementsd)
```

1Mg-2.54Gd-0.51Zn-0.3Mn (at.%) -> 1Mg-2.54Gd-0.51Zn-0.3Mn )
1Mg-11Gd-3Y-0.5Nd-Zr  -> 1Mg-11Gd-3Y-0.5Nd-1Zr 
1Mg-11Gd-3Y-0.5Nd-Zr  -> 1Mg-11Gd-3Y-0.5Nd-1Zr 
1Mg-11Gd-3Y-0.5Nd-Zr  -> 1Mg-11Gd-3Y-0.5Nd-1Zr 
1Mg-11Gd-3Y-0.5Nd-Zr  -> 1Mg-11Gd-3Y-0.5Nd-1Zr 
1Mg-11Gd-3Y-0.5Nd-Zr  -> 1Mg-11Gd-3Y-0.5Nd-1Zr 
1Mg-11Gd-3Y-0.5Nd-Zr  -> 1Mg-11Gd-3Y-0.5Nd-1Zr 
1Mg-11Gd-3Y-0.5Nd-Zr  -> 1Mg-11Gd-3Y-0.5Nd-1Zr 
1Mg-11Gd-3Y-0.5Nd-Zr  -> 1Mg-11Gd-3Y-0.5Nd-1Zr 
1Mg-11Gd-3Y-0.5Nd-Zr  -> 1Mg-11Gd-3Y-0.5Nd-1Zr 
!ERROR nan
1Mg-2.8Gd-0.1Zr (VK) -> 1Mg-2.8Gd-0.1Zr 
1Mg-2.8Y-0.1Zr (WK) -> 1Mg-2.8Y-0.1Zr ()
1Mg-2.4Gd-0.4Ag-0.1Zr (VQK) -> 1Mg-2.4Gd-0.4Ag-0.1Zr ()
1Mg-2.4Y-0.4Ag-0.1Zr (WQK) -> 1Mg-2.4Y-0.4Ag-0.1Zr ()
1Mg-1.6Gd-0.8Y-0.4Ag-0.1Zr (VWQK21) -> 1Mg-1.6Gd-0.8Y-0.4Ag-0.1Zr 
1Mg-0.8Gd-1.6Y-0.4Ag-0.1Zr (VWQK12) -> 1Mg-0.8Gd-1.6Y-0.4Ag-0.1Zr 
1Mg-2.8Gd-0.1Zr (VK) -> 1Mg-2.8Gd-0.1Zr 
1Mg-2.8Y-0.1Zr (WK) -> 1Mg-2.8Y-0.1Zr ()
1Mg-2.4Gd-0.4Ag-0.1Zr (VQK) -> 1Mg-2.4Gd-0.4Ag-0.1Zr ()
1Mg-2.4Y-0.4Ag-0.1Zr (WQK) -> 1Mg-2.4Y-0.4Ag-0.1Zr ()
1Mg-1.6Gd-0.8Y-0.4Ag-0.1Zr (VWQK21) -> 1Mg-1.6Gd-0.8Y-0.4Ag-0.1Zr 
1Mg-0.8Gd-1.6Y-0.4Ag-0.1Zr (VWQK12) -> 1Mg-0.8Gd-1.6Y-0.4Ag-0.1Zr 
1Mg-2.8Gd-0.1Zr (VK) -> 1Mg-2.8Gd-0.1Zr 
1Mg-2.8Y-0.1Zr (WK) -> 1Mg-2.8Y-0.1Zr ()
1Mg-2.4Gd-0.4Ag-0.1Zr (VQK) -> 1Mg-2.4Gd-0.4Ag-0.1Zr ()
1Mg-2.4Y-0.4Ag-0.1Zr (WQK) -> 1Mg-2.4Y-0.4Ag-0.1Zr ()
1Mg-1.6Gd-0.8Y-0.4Ag-0.1Zr (VWQK21) -> 1Mg-1.6Gd-0.8Y-0.4Ag-0.1Zr 
1Mg-0.8Gd-1.6Y-0.4Ag-0.1Zr (VWQK12) -> 1Mg-0.8Gd-1.6Y-0.4Ag-0.1Zr 
1Mg-15Gd-0.4Zr (G15K) -> 1Mg-15Gd-0.4Zr 
1Mg-15Gd-1Zn-0.4Zr (GZ151K) -> 1Mg-15Gd-1Zn-0.4Zr 
1Mg-15Gd-0.4Zr (G15K) -> 1Mg-15Gd-0.4Zr 
1Mg-15Gd-1Zn-0.4Zr (GZ151K) -> 1Mg-15Gd-1Zn-0.4Zr 
1Mg-15Gd-0.4Zr (G15K) -> 1Mg-15Gd-0.4Zr 
1Mg-15Gd-1Zn-0.4Zr (GZ151K) -> 1Mg-15Gd-1Zn-0.4Zr 
1Mg-15Gd-1Zn (GZ151) -> 1Mg-15Gd-1Zn 
1Mg-15Gd-1Zn-0.4Mn (GZ151M) -> 1Mg-15Gd-1Zn-0.4Mn 
1Mg-15Gd-1Zn (GZ151) -> 1Mg-15Gd-1Zn 
1Mg-15Gd-1Zn-0.4Mn (GZ151M) -> 1Mg-15Gd-1Zn-0.4Mn 
1Mg-15Gd-1Zn (GZ151) -> 1Mg-15Gd-1Zn 
1Mg-15Gd-1Zn-0.4Mn (GZ151M) -> 1Mg-15Gd-1Zn-0.4Mn 
1Mg-15Gd-1Zn (GZ151) -> 1Mg-15Gd-1Zn 
1Mg-15Gd-1Zn-0.4Zr (GZ151K) -> 1Mg-15Gd-1Zn-0.4Zr 
1Mg-15Gd-1Zn-0.4Mn (GZ151M) -> 1Mg-15Gd-1Zn-0.4Mn 
1Mg-15Gd-1Zn (GZ151) -> 1Mg-15Gd-1Zn 
1Mg-15Gd-1Zn-0.4Zr (GZ151K) -> 1Mg-15Gd-1Zn-0.4Zr 
1Mg-15Gd-1Zn-0.4Mn (GZ151M) -> 1Mg-15Gd-1Zn-0.4Mn 
1Mg-13Gd-1Y-1Zn-0.4Zr (GWZ1311K) -> 1Mg-13Gd-1Y-1Zn-0.4Zr 
1Mg-13Gd-1Y-1Zn-0.4Mn (GWZ1311M) -> 1Mg-13Gd-1Y-1Zn-0.4Mn ()
1Mg-13Gd-1Y-1Zn-0.4Zr (GWZ1311K) -> 1Mg-13Gd-1Y-1Zn-0.4Zr 
1Mg-13Gd-1Y-1Zn-0.4Mn (GWZ1311M) -> 1Mg-13Gd-1Y-1Zn-0.4Mn ()
1Mg-13Gd-1Y-1Zn-0.4Zr (GWZ1311K) -> 1Mg-13Gd-1Y-1Zn-0.4Zr 
1Mg-13Gd-1Y-1Zn-0.4Mn (GWZ1311M) -> 1Mg-13Gd-1Y-1Zn-0.4Mn ()
1Mg-13Gd-1Y-1Zn-0.4Zr (GWZ1311K) -> 1Mg-13Gd-1Y-1Zn-0.4Zr 
1Mg-13Gd-1Y-1Zn-0.4Mn (GWZ1311M) -> 1Mg-13Gd-1Y-1Zn-0.4Mn ()
1Mg-9.7Gd-5.8Y-1.6Zn-0.3Z -> 1Mg-9.7Gd-5.8Y-1.6Zn-0.3Zr
{'Y', 'La', 'Nd', 'Si', 'Ag', 'Gd', 'Zn', 'Yb', 'Zr', 'Mg', 'Sc', 'Fe', 'Ca', 'Sm', 'Mn', 'Ce'}

      Mg       Y      Fe      Si      Gd    Zn   Mn  Zr  Ag  Sc  Nd  Ce    Ca  \
1    1.0  0.6946  0.0299  0.0562     NaN   NaN  NaN NaN NaN NaN NaN NaN   NaN   
2    1.0  0.7323  0.0156  0.0316  0.2714   NaN  NaN NaN NaN NaN NaN NaN   NaN   
3    1.0  0.6239  0.0103  0.0265  0.7524   NaN  NaN NaN NaN NaN NaN NaN   NaN   
4    1.0     NaN     NaN     NaN  2.5400  0.51  0.3 NaN NaN NaN NaN NaN   NaN   
5    1.0  0.6800     NaN     NaN  1.7900  0.46  0.3 NaN NaN NaN NaN NaN   NaN   
..   ...     ...     ...     ...     ...   ...  ...  ..  ..  ..  ..  ..   ...   
311  1.0  1.0000     NaN     NaN  1.0000  0.20  NaN NaN NaN NaN NaN NaN   NaN   
312  1.0  1.0000     NaN     NaN  1.0000  0.20  NaN NaN NaN NaN NaN NaN   NaN   
313  1.0  1.0000     NaN     NaN  1.0000  0.20  NaN NaN NaN NaN NaN NaN  0.30   
314  1.0  1.0000     NaN     NaN  1.0000  0.20  NaN NaN NaN NaN NaN NaN  0.45   
315  1.0  1.0000     NaN     NaN  1.0000  0.20  NaN NaN NaN NaN NaN NaN  0.60   

     La  Sm    Yb  
1   NaN NaN   NaN  
2   NaN NaN   NaN  
3   NaN NaN   NaN  
4   NaN NaN   NaN  
5   NaN NaN   NaN  
..   ..  ..   ...  
311 NaN NaN  0.90  
312 NaN NaN  1.20  
313 NaN NaN  0.60  
314 NaN NaN  0.45  
315 NaN NaN  0.30  

[315 rows x 16 columns]

```
# 处理屈服强度
def transform_float(x):
    try:
        return float(x)
    except Exception as ex:
        try:
            return float(x.split("±")[0])
        except Exception as ex:
            print(x)
typed_d = c["屈服强度"].apply(transform_float)
typed_d
```

1       72.00
2       84.00
3       86.00
4      284.00
5      316.00
        ...  
311    223.88
312    213.24
313    208.97
314    233.67
315     23.67
Name: 屈服强度, Length: 315, dtype: float64

```
# 处理抗拉强度
def transform_float(x):
    try:
        return float(x)
    except Exception as ex:
        try:
            return float(x.split("±")[0])
        except Exception as ex:
            print(x)
typed_e = c["抗拉强度 （UTS）"].apply(transform_float)
typed_e
```

1      174.00
2      188.00
3      188.00
4      362.00
5      382.00
        ...  
311    290.25
312    280.47
313    270.95
314    304.83
315    301.17
Name: 抗拉强度 （UTS）, Length: 315, dtype: float64

```
# 处理延伸率
def transform_float(x):
    try:
        return float(x)
    except Exception as ex:
        try:
            return float(x.split("±")[0])
        except Exception as ex:
            print(x)
typed_f = c["延伸率"].apply(transform_float)
typed_f
```

1      48.00
2      50.00
3      52.00
4      10.30
5       6.80
       ...  
311     7.05
312     8.67
313     7.01
314     7.94
315     8.76
Name: 延伸率, Length: 315, dtype: float64

```
# 处理晶粒尺寸
replace_target = {
    "3.3 um(17.6%)+50um(77.5%)": 41.3573081,  # (3.3 * 17.6 + 50 * 77.5) / (17.6 + 77.5)
    "3.3 um(14.1%)+50um(79.2%)": 42.94244373,
    "3.3 um(4.7%)+50um(87.9%)": 47.62969762,
    "3.3 um(66.6%)+50um(24.6%)": 15.89671053,
    "1.3un+60um": 30.65,
    "DRXed 1.7, 42.7%": 12.1859,
    "DRXed 1.6, 31%": 14.296,
    "3.7,  95.4%+57,4.6%": 6.1518,
    "4.0, 90.3% +110, 9.7%": 14.282,
    "4.2, 82.5%+ 178, 17.5%": 34.615,
    "3.00（细晶）": 11.5,
    "0.88（细晶）": 10.44,
}
def transform_float(x):
    try:
        return float(x)
    except Exception as ex:
        try:
            return float(x.split("±")[0])
        except Exception as ex:
            if x in replace_target:
                print(x, "->", replace_target[x])
                x = replace_target[x]
            else:
                print("!!!", x)
typed_g = c["晶粒尺寸"].apply(transform_float)
typed_g
```

3.3 um(17.6%)+50um(77.5%) -> 41.3573081
3.3 um(17.6%)+50um(77.5%) -> 41.3573081
3.3 um(14.1%)+50um(79.2%) -> 42.94244373
3.3 um(14.1%)+50um(79.2%) -> 42.94244373
3.3 um(4.7%)+50um(87.9%) -> 47.62969762
3.3 um(4.7%)+50um(87.9%) -> 47.62969762
3.3 um(66.6%)+50um(24.6%) -> 15.89671053
3.3 um(66.6%)+50um(24.6%) -> 15.89671053
1.3un+60um -> 30.65
1.3un+60um -> 30.65
DRXed 1.7, 42.7% -> 12.1859
DRXed 1.7, 42.7% -> 12.1859
DRXed 1.6, 31% -> 14.296
DRXed 1.6, 31% -> 14.296
3.7,  95.4%+57,4.6% -> 6.1518
4.0, 90.3% +110, 9.7% -> 14.282
4.2, 82.5%+ 178, 17.5% -> 34.615
3.00（细晶） -> 11.5
0.88（细晶） -> 10.44

1       20.96
2       18.37
3       13.22
4      160.00
5      175.00
        ...  
311      4.50
312      4.20
313      4.83
314      3.92
315      3.81
Name: 晶粒尺寸, Length: 315, dtype: float64

```
# 处理N 惯习面（基面，柱面，基面+柱面，杂质，无）
def transform_panel(x):
    chemical, panel = x
    targetPorp = set()
    if pd.isna(panel):
        if pd.isna(chemical):
            return "无"
        if "LPSO" in chemical:
            targetPorp.add("基面")
        if "γ" in chemical:
            targetPorp.add("基面")
        if "β" in chemical:
            targetPorp.add("柱面")
        if "Mg" in chemical:
            targetPorp.add("杂质")
        if not len(targetPorp):
            print("！判别为杂质", chemical)
            return "杂质"
        else:
            if chemical.startswith("β(Mg"):
                print("**纯化学式推断| 化学式：", chemical, " 惯习面标记：", panel, "-> 排除杂质")
                targetPorp.remove("杂质")
            target = "+".join(sorted(list(targetPorp)))
            if chemical in ["Gd,Mg", "Y,Mg", "Y,Gd,Mg"]:
                print("**纯化学式推断| 化学式：", chemical, " 惯习面标记：", panel, "-> 无")
                return "无"
            print("纯化学式推断| 化学式：", chemical, " 惯习面标记：", panel, "->", target)
            return target
    if panel.strip() in ["基面", "柱面", "基面+柱面"]:
        return panel.strip()
    else:
        if panel in ["球形颗粒"]:
            print("纯惯习面推断|", chemical, panel, "->", "杂质")
            return "杂质"
        if "LPSO" in chemical:
            targetPorp.add("基面")
        if "γ" in chemical:
            targetPorp.add("基面")
        if "β" in chemical:
            targetPorp.add("柱面")
        if "Mg" in chemical:
            targetPorp.add("杂质")
        if "LPSO" in panel:
            targetPorp.add("基面")
        if "γ" in panel:
            targetPorp.add("基面")
        if "β" in panel:
            targetPorp.add("柱面")
        if "Mg" in panel:
            targetPorp.add("杂质")
        if not len(targetPorp):
            print("!!!!未处理", chemical, panel)
        else:
            target = "+".join(sorted(list(targetPorp)))
            print("综合推断| 化学式：", chemical, " 惯习面标记：", panel, "->", target)
            return target
typed_N = c[["显微组织特征-析出相-化学式/成分", "显微组织特征-析出相-惯习面（基面，柱面）"]].apply(transform_panel, axis=1)
typed_N.name = "惯习面"
display(typed_N)
```

纯化学式推断| 化学式： P1: Mg–13.58 ± 0.15 at.% Gd– 2.28 ± 0.15 at.% Ag；P2:Mg– 6.17 ± 0.22 at.% Gd–8.27 ± 0.91 at.% Ag  惯习面标记： nan -> 杂质
纯化学式推断| 化学式： Mg5Gd：Mg–12.77 ± 0.10 at.% Gd–2.23 ± 0.08 at.% Ag   惯习面标记： nan -> 杂质
纯化学式推断| 化学式： Mg24Y5 ，Mg5(Y, Gd)  惯习面标记： nan -> 杂质
纯化学式推断| 化学式： Mg24Y5 ，Mg5(Y, Gd)  惯习面标记： nan -> 杂质
纯化学式推断| 化学式： Mg24Y5 ，Mg5(Y, Gd)  惯习面标记： nan -> 杂质
纯化学式推断| 化学式： Mg24Y5 ，Mg5(Y, Gd)  惯习面标记： nan -> 杂质
纯化学式推断| 化学式： Mg24Y5 ，Mg5(Y, Gd)  惯习面标记： nan -> 杂质
纯化学式推断| 化学式： Mg24Y5 ，Mg5(Y, Gd)  惯习面标记： nan -> 杂质
纯化学式推断| 化学式： Mg24Y5 ，Mg5(Y, Gd), Mg4Zn7  惯习面标记： nan -> 杂质
纯化学式推断| 化学式： Mg24Y5 ，Mg5(Y, Gd), Mg4Zn7  惯习面标记： nan -> 杂质
纯化学式推断| 化学式： Mg24Y5 ，Mg5(Y, Gd), Mg4Zn7  惯习面标记： nan -> 杂质
纯化学式推断| 化学式： Mg24Y5 ，Mg5(Y, Gd), Mg4Zn7  惯习面标记： nan -> 杂质
纯化学式推断| 化学式： Mg24Y5 ，Mg5(Y, Gd), Mg4Zn7  惯习面标记： nan -> 杂质
纯化学式推断| 化学式： Mg24Y5 ，Mg5(Y, Gd), Mg4Zn7  惯习面标记： nan -> 杂质
纯化学式推断| 化学式： Mg5(Gd, Y), Mn2Sc   惯习面标记： nan -> 杂质
纯化学式推断| 化学式： Mg5(Gd, Y), Mn2Sc   惯习面标记： nan -> 杂质
纯化学式推断| 化学式： LPSO  惯习面标记： nan -> 基面
纯化学式推断| 化学式： LPSO+W  惯习面标记： nan -> 基面
纯化学式推断| 化学式： LPSO+W  惯习面标记： nan -> 基面
纯惯习面推断| Mg(Gd,Y,Ag,Ce) 球形颗粒 -> 杂质
纯化学式推断| 化学式： Mg24(Gd,Y)5   惯习面标记： nan -> 杂质
纯化学式推断| 化学式： Mg24(Gd,Y,Zn)5,  (Mg,Zn)3(Gd,Y)   惯习面标记： nan -> 杂质
纯化学式推断| 化学式： Mg24(Gd,Y,Zn)5   惯习面标记： nan -> 杂质
纯化学式推断| 化学式： Mg24(Gd,Y,Zn)5   惯习面标记： nan -> 杂质
纯化学式推断| 化学式： Mg24(Gd, Y)5  惯习面标记： nan -> 杂质
纯化学式推断| 化学式： Mg24(Gd, Y)5  惯习面标记： nan -> 杂质
纯化学式推断| 化学式： Mg24(Gd, Y)5  惯习面标记： nan -> 杂质
纯化学式推断| 化学式： Mg24(Gd, Y)5  惯习面标记： nan -> 杂质
纯化学式推断| 化学式： Mg24(Gd, Y)5  惯习面标记： nan -> 杂质
纯化学式推断| 化学式： Mg24(Gd, Y)5  惯习面标记： nan -> 杂质
纯化学式推断| 化学式： Mg24(Gd, Y)5  惯习面标记： nan -> 杂质
纯化学式推断| 化学式： (Mg,Zn)3(Gd,Y)+Mg24(Gd,Y)5  惯习面标记： nan -> 杂质
纯化学式推断| 化学式： β'+β''  惯习面标记： nan -> 柱面
纯化学式推断| 化学式： β'  惯习面标记： nan -> 柱面
纯化学式推断| 化学式： Mg3(GdYZn)+Mg12(GdY)Zn+LPSO(Mg12(GdY)Zn)  惯习面标记： nan -> 基面+杂质
纯化学式推断| 化学式： Mg3(GdYZn)+Mg12(GdY)Zn  惯习面标记： nan -> 杂质
纯化学式推断| 化学式： Mg3(GdYZn)+Mg12(GdY)Zn  惯习面标记： nan -> 杂质
纯化学式推断| 化学式： Mg3(GdYZn)+Mg12(GdY)Zn  惯习面标记： nan -> 杂质
纯化学式推断| 化学式： Mg3(GdYZn)+Mg12(GdY)Zn  惯习面标记： nan -> 杂质
纯化学式推断| 化学式： Mg12(GdY)Zn  惯习面标记： nan -> 杂质
纯化学式推断| 化学式： Mg12(GdY)Zn  惯习面标记： nan -> 杂质
纯化学式推断| 化学式： Mg12(GdY)Zn  惯习面标记： nan -> 杂质
纯化学式推断| 化学式： Mg12(GdY)Zn  惯习面标记： nan -> 杂质
纯化学式推断| 化学式： Mg12(GdY)Zn  惯习面标记： nan -> 杂质
纯化学式推断| 化学式： β'+14H LPSO  惯习面标记： nan -> 基面+柱面
纯化学式推断| 化学式： β'+15H LPSO  惯习面标记： nan -> 基面+柱面
综合推断| 化学式： β'+14H LPSO+γ''  惯习面标记： γ''((0001)γ′′ // (0001)α , <112̅0> γ′′ // <011̅0>) -> 基面+柱面
综合推断| 化学式： β'+14H LPSO+γ''  惯习面标记： γ''((0001)γ′′ // (0001)α , <112̅0> γ′′ // <011̅0>) -> 基面+柱面
综合推断| 化学式： β'+14H LPSO+γ''  惯习面标记： γ''((0001)γ′′ // (0001)α , <112̅0> γ′′ // <011̅0>) -> 基面+柱面
纯化学式推断| 化学式： Mg5Gd  惯习面标记： nan -> 杂质
纯化学式推断| 化学式： Mg5Gd  惯习面标记： nan -> 杂质
纯化学式推断| 化学式： Mg5Gd+少量Mg41Sm  惯习面标记： nan -> 杂质
纯化学式推断| 化学式： Mg5Gd+少量Mg41Sm  惯习面标记： nan -> 杂质
综合推断| 化学式： Mg5Gd+Mg41Sm  惯习面标记： [020]β'∥[10-10]α -> 杂质+柱面
纯化学式推断| 化学式： Mg5Gd+Mg24Y5+Mg41Sm5  惯习面标记： nan -> 杂质
纯化学式推断| 化学式： Mg5Gd+Mg24Y5+Mg41Sm5  惯习面标记： nan -> 杂质
纯化学式推断| 化学式： Mg5Gd+Mg24Y5+Mg41Sm5  惯习面标记： nan -> 杂质
**纯化学式推断| 化学式： β(Mg5Gd)  惯习面标记： nan -> 排除杂质
纯化学式推断| 化学式： β(Mg5Gd)  惯习面标记： nan -> 柱面
**纯化学式推断| 化学式： β(Mg24Y5)  惯习面标记： nan -> 排除杂质
纯化学式推断| 化学式： β(Mg24Y5)  惯习面标记： nan -> 柱面
**纯化学式推断| 化学式： β(Mg5(Gd,Ag))+γ(Mg6.53Gd9.13Ag)  惯习面标记： nan -> 排除杂质
纯化学式推断| 化学式： β(Mg5(Gd,Ag))+γ(Mg6.53Gd9.13Ag)  惯习面标记： nan -> 基面+柱面
**纯化学式推断| 化学式： β(Mg24(Y,Ag)5)+γ(Mg7.43Y11.6Ag)  惯习面标记： nan -> 排除杂质
纯化学式推断| 化学式： β(Mg24(Y,Ag)5)+γ(Mg7.43Y11.6Ag)  惯习面标记： nan -> 基面+柱面
**纯化学式推断| 化学式： β(Mg5(Gd,Y,Ag))+γ(Mg5.05Gd1.84Y9.29Ag)  惯习面标记： nan -> 排除杂质
纯化学式推断| 化学式： β(Mg5(Gd,Y,Ag))+γ(Mg5.05Gd1.84Y9.29Ag)  惯习面标记： nan -> 基面+柱面
**纯化学式推断| 化学式： β(Mg24(Gd,Y,Ag)5)+γ(Mg3.15Gd4.10Y10.92Ag)  惯习面标记： nan -> 排除杂质
纯化学式推断| 化学式： β(Mg24(Gd,Y,Ag)5)+γ(Mg3.15Gd4.10Y10.92Ag)  惯习面标记： nan -> 基面+柱面
**纯化学式推断| 化学式： Gd,Mg  惯习面标记： nan -> 无
**纯化学式推断| 化学式： Y,Mg  惯习面标记： nan -> 无
**纯化学式推断| 化学式： Gd,Mg  惯习面标记： nan -> 无
**纯化学式推断| 化学式： Y,Mg  惯习面标记： nan -> 无
**纯化学式推断| 化学式： Y,Gd,Mg  惯习面标记： nan -> 无
**纯化学式推断| 化学式： Y,Gd,Mg  惯习面标记： nan -> 无
综合推断| 化学式： β'  惯习面标记： 柱面，(100)β'// {2-1-10}α, [001]β'// [0001]α -> 柱面
综合推断| 化学式： β'  惯习面标记： 柱面，(100)β'// {2-1-10}α, [001]β'// [0001]α -> 柱面
综合推断| 化学式： β'+(γ''+γ''')  惯习面标记： β'柱面，γ''+γ''基面 -> 基面+柱面
综合推断| 化学式： γ''+γ'''  惯习面标记： β'柱面，γ''+γ''基面 -> 基面+柱面
纯化学式推断| 化学式： β'+(γ''+γ''')  惯习面标记： nan -> 基面+柱面
纯化学式推断| 化学式： β'+(γ''+γ''')  惯习面标记： nan -> 基面+柱面
纯化学式推断| 化学式： Mg5Gd  惯习面标记： nan -> 杂质
纯化学式推断| 化学式： LPSO+(Mg, Zn)3Gd  惯习面标记： nan -> 基面+杂质
纯化学式推断| 化学式： (Mg, Zn)3Gd+Zn2Zr3（类似γ')  惯习面标记： nan -> 基面+杂质
综合推断| 化学式： β'  惯习面标记： β':(010)β′//(21̅1̅0)α，[001]β′//[0001]α -> 柱面
综合推断| 化学式： β'+γ'+(Mg, Zn)3Gd  惯习面标记： γ':(0001)γ′//(0001)α,[21̅1̅0]γ′//[21̅1̅0]α -> 基面+杂质+柱面
纯化学式推断| 化学式： (Mg, Zn)3Gd  惯习面标记： nan -> 杂质
纯化学式推断| 化学式： (Mg, Zn)3Gd  惯习面标记： nan -> 杂质
纯化学式推断| 化学式： (Mg, Zn)3Gd+14H LPSO  惯习面标记： nan -> 基面+杂质
纯化学式推断| 化学式： 14H LPSO  惯习面标记： nan -> 基面
纯化学式推断| 化学式： (Mg, Zn)3(Gd, Y)+LPSO  惯习面标记： nan -> 基面+杂质
纯化学式推断| 化学式： (Mg, Zn)3(Gd, Y)+LPSO  惯习面标记： nan -> 基面+杂质
纯化学式推断| 化学式： (Mg, Zn)3(Gd, Y)+LPSO  惯习面标记： nan -> 基面+杂质
纯化学式推断| 化学式： LPSO  惯习面标记： nan -> 基面
纯化学式推断| 化学式： Mg3(Gd,Zn)  惯习面标记： nan -> 杂质
纯化学式推断| 化学式： Mg3(Gd,Y,Zn)  惯习面标记： nan -> 杂质
纯化学式推断| 化学式： Mg3(Gd,Y,Zn)  惯习面标记： nan -> 杂质
纯化学式推断| 化学式： Mg3(Gd,Y,Zn)  惯习面标记： nan -> 杂质
纯化学式推断| 化学式： Mg24(Gd,Y,Zn)5+LPSO  惯习面标记： nan -> 基面+杂质
纯化学式推断| 化学式： Mg24(Gd,Y,Zn)5+18R-LPSO  惯习面标记： nan -> 基面+杂质
纯化学式推断| 化学式： Mg24(Gd,Y,Zn)5+18R-LPSO  惯习面标记： nan -> 基面+杂质

1       无
2       无
3       无
4      基面
5      基面
       ..
311     无
312     无
313     无
314     无
315     无
Name: 惯习面, Length: 315, dtype: object

```
# 处理S 析出相分布
# 请注意，这一步需要预先知道judge type！
def transform_distribution(x):
    judgeType = ["晶粒", "晶界", "晶内"]
    if pd.isna(x):
        return "无"
    else:
        j = []
        for ind, i in enumerate(judgeType):
            if i in x:
                j.append(i)
        # print("!!!!!", j)
        return "+".join(j)
typed_S = c["析出相分布"].apply(transform_distribution)
typed_S.name = "析出相分布"
display(typed_S)
```

1          无
2          无
3          无
4      晶界+晶内
5      晶界+晶内
       ...  
311        无
312        无
313        无
314        无
315        无
Name: 析出相分布, Length: 315, dtype: object

```
# 处理ZZ 将原表的信息进行登记
def transform_distribution(x):
    return "20231106-" + str(x["index"]) + "-" + str(x['合金成分 （wt.%）'])
typed_ZZ = c.reset_index()[["index", '合金成分 （wt.%）']].apply(transform_distribution, axis=1)
typed_ZZ.name = "追踪编号"
typed_ZZ.index = c.index
typed_ZZ
```

1               20231106-1-Mg-0.6946Y-0.0299Fe-0.0562Si
2      20231106-2-Mg-0.7323Y-0.2714Gd-0.0156Fe-0.0316Si
3      20231106-3-Mg-0.6239Y-0.7524Gd-0.0103Fe-0.0265Si
4              20231106-4-Mg-2.54Gd-0.51Zn-0.3Mn (at.%)
5               20231106-5-Mg-1.79Gd-0.68Y-0.46Zn-0.3Mn
                             ...                       
311                  20231106-311-Mg-1Gd-1Y-0.2Zn-0.9Yb
312                  20231106-312-Mg-1Gd-1Y-0.2Zn-1.2Yb
313            20231106-313-Mg-1Gd-1Y-0.2Zn-0.3Ca-0.6Yb
314          20231106-314-Mg-1Gd-1Y-0.2Zn-0.45Ca-0.45Yb
315            20231106-315-Mg-1Gd-1Y-0.2Zn-0.6Ca-0.3Yb
Name: 追踪编号, Length: 315, dtype: object

```
elements_ress = pd.concat([elementsd, typed_g, typed_d, typed_e, typed_f, typed_N, typed_S, typed_ZZ], axis=1)[(~elementsd.isnull().all(axis=1)) & (~typed_d.isnull() | ~typed_e.isnull() | ~typed_f.isnull())]
elements_resss = elements_ress.fillna(0)
display(elements_resss)
```

      Mg       Y      Fe      Si      Gd    Zn   Mn   Zr   Ag   Sc  ...   La  \
1    1.0  0.6946  0.0299  0.0562  0.0000  0.00  0.0  0.0  0.0  0.0  ...  0.0   
2    1.0  0.7323  0.0156  0.0316  0.2714  0.00  0.0  0.0  0.0  0.0  ...  0.0   
3    1.0  0.6239  0.0103  0.0265  0.7524  0.00  0.0  0.0  0.0  0.0  ...  0.0   
4    1.0  0.0000  0.0000  0.0000  2.5400  0.51  0.3  0.0  0.0  0.0  ...  0.0   
5    1.0  0.6800  0.0000  0.0000  1.7900  0.46  0.3  0.0  0.0  0.0  ...  0.0   
..   ...     ...     ...     ...     ...   ...  ...  ...  ...  ...  ...  ...   
311  1.0  1.0000  0.0000  0.0000  1.0000  0.20  0.0  0.0  0.0  0.0  ...  0.0   
312  1.0  1.0000  0.0000  0.0000  1.0000  0.20  0.0  0.0  0.0  0.0  ...  0.0   
313  1.0  1.0000  0.0000  0.0000  1.0000  0.20  0.0  0.0  0.0  0.0  ...  0.0   
314  1.0  1.0000  0.0000  0.0000  1.0000  0.20  0.0  0.0  0.0  0.0  ...  0.0   
315  1.0  1.0000  0.0000  0.0000  1.0000  0.20  0.0  0.0  0.0  0.0  ...  0.0   

      Sm    Yb    晶粒尺寸    屈服强度  抗拉强度 （UTS）    延伸率  惯习面  析出相分布  \
1    0.0  0.00   20.96   72.00      174.00  48.00    无      无   
2    0.0  0.00   18.37   84.00      188.00  50.00    无      无   
3    0.0  0.00   13.22   86.00      188.00  52.00    无      无   
4    0.0  0.00  160.00  284.00      362.00  10.30   基面  晶界+晶内   
5    0.0  0.00  175.00  316.00      382.00   6.80   基面  晶界+晶内   
..   ...   ...     ...     ...         ...    ...  ...    ...   
311  0.0  0.90    4.50  223.88      290.25   7.05    无      无   
312  0.0  1.20    4.20  213.24      280.47   8.67    无      无   
313  0.0  0.60    4.83  208.97      270.95   7.01    无      无   
314  0.0  0.45    3.92  233.67      304.83   7.94    无      无   
315  0.0  0.30    3.81   23.67      301.17   8.76    无      无   

                                                 追踪编号  
1             20231106-1-Mg-0.6946Y-0.0299Fe-0.0562Si  
2    20231106-2-Mg-0.7323Y-0.2714Gd-0.0156Fe-0.0316Si  
3    20231106-3-Mg-0.6239Y-0.7524Gd-0.0103Fe-0.0265Si  
4            20231106-4-Mg-2.54Gd-0.51Zn-0.3Mn (at.%)  
5             20231106-5-Mg-1.79Gd-0.68Y-0.46Zn-0.3Mn  
..                                                ...  
311                20231106-311-Mg-1Gd-1Y-0.2Zn-0.9Yb  
312                20231106-312-Mg-1Gd-1Y-0.2Zn-1.2Yb  
313          20231106-313-Mg-1Gd-1Y-0.2Zn-0.3Ca-0.6Yb  
314        20231106-314-Mg-1Gd-1Y-0.2Zn-0.45Ca-0.45Yb  
315          20231106-315-Mg-1Gd-1Y-0.2Zn-0.6Ca-0.3Yb  

[301 rows x 23 columns]

```
elements_resss["Mg"] = 0
```

```
elements_resss["Mg"] = elements_resss.iloc[:, :-7].apply(lambda x: 100-sum(x), axis=1)
```

```
elements_resss.to_pickle("20231106RawData.pkl")
```

```
from pymatgen.core import Composition
weightPercentage = elements_resss.iloc[:, :-7]
```

```
weightPercentage
```

          Mg       Y      Fe      Si      Gd    Zn   Mn   Zr   Ag   Sc   Nd  \
1    99.2193  0.6946  0.0299  0.0562  0.0000  0.00  0.0  0.0  0.0  0.0  0.0   
2    98.9491  0.7323  0.0156  0.0316  0.2714  0.00  0.0  0.0  0.0  0.0  0.0   
3    98.5869  0.6239  0.0103  0.0265  0.7524  0.00  0.0  0.0  0.0  0.0  0.0   
4    96.6500  0.0000  0.0000  0.0000  2.5400  0.51  0.3  0.0  0.0  0.0  0.0   
5    96.7700  0.6800  0.0000  0.0000  1.7900  0.46  0.3  0.0  0.0  0.0  0.0   
..       ...     ...     ...     ...     ...   ...  ...  ...  ...  ...  ...   
311  96.9000  1.0000  0.0000  0.0000  1.0000  0.20  0.0  0.0  0.0  0.0  0.0   
312  96.6000  1.0000  0.0000  0.0000  1.0000  0.20  0.0  0.0  0.0  0.0  0.0   
313  96.9000  1.0000  0.0000  0.0000  1.0000  0.20  0.0  0.0  0.0  0.0  0.0   
314  96.9000  1.0000  0.0000  0.0000  1.0000  0.20  0.0  0.0  0.0  0.0  0.0   
315  96.9000  1.0000  0.0000  0.0000  1.0000  0.20  0.0  0.0  0.0  0.0  0.0   

      Ce    Ca   La   Sm    Yb  
1    0.0  0.00  0.0  0.0  0.00  
2    0.0  0.00  0.0  0.0  0.00  
3    0.0  0.00  0.0  0.0  0.00  
4    0.0  0.00  0.0  0.0  0.00  
5    0.0  0.00  0.0  0.0  0.00  
..   ...   ...  ...  ...   ...  
311  0.0  0.00  0.0  0.0  0.90  
312  0.0  0.00  0.0  0.0  1.20  
313  0.0  0.30  0.0  0.0  0.60  
314  0.0  0.45  0.0  0.0  0.45  
315  0.0  0.60  0.0  0.0  0.30  

[301 rows x 16 columns]

```
def to_comp(x):
    try:
        return Composition.from_weight_dict(x.to_dict())
    except Exception as ex:
        print(x, ex)

compSeries = weightPercentage.apply(to_comp, axis=1)
```

```
compSeries
```

1              (Mg, Y, Fe, Si)
2          (Mg, Y, Fe, Si, Gd)
3          (Mg, Y, Fe, Si, Gd)
4             (Mg, Gd, Zn, Mn)
5          (Mg, Y, Gd, Zn, Mn)
                ...           
311        (Mg, Y, Gd, Zn, Yb)
312        (Mg, Y, Gd, Zn, Yb)
313    (Mg, Y, Gd, Zn, Ca, Yb)
314    (Mg, Y, Gd, Zn, Ca, Yb)
315    (Mg, Y, Gd, Zn, Ca, Yb)
Length: 301, dtype: object

```
display(weightPercentage.iloc[0])
compSeries.iloc[0]
```

Mg    99.2193
Y      0.6946
Fe     0.0299
Si     0.0562
Gd     0.0000
Zn     0.0000
Mn     0.0000
Zr     0.0000
Ag     0.0000
Sc     0.0000
Nd     0.0000
Ce     0.0000
Ca     0.0000
La     0.0000
Sm     0.0000
Yb     0.0000
Name: 1, dtype: float64

Composition('Mg0.997471 Y0.00190899 Fe0.000130824 Si0.000488938')

```
pd.concat([compSeries, elements_resss[['晶粒尺寸', '惯习面', '析出相分布', '屈服强度', '抗拉强度 （UTS）', '延伸率', "追踪编号"]]], axis=1).to_pickle("20231106.pkl")
```

```
elements_resss.to_excel("20231106.xlsx")
```

```
elements_resss.infer_objects().describe(include='all')
```

                Mg           Y          Fe          Si          Gd  \
count   301.000000  301.000000  301.000000  301.000000  301.000000   
unique         NaN         NaN         NaN         NaN         NaN   
top            NaN         NaN         NaN         NaN         NaN   
freq           NaN         NaN         NaN         NaN         NaN   
mean     88.411048    2.336348    0.000185    0.000380    7.937753   
std       5.270643    1.647111    0.002027    0.004007    4.555761   
min      79.400000    0.000000    0.000000    0.000000    0.000000   
25%      84.500000    1.000000    0.000000    0.000000    6.000000   
50%      86.600000    2.980000    0.000000    0.000000    8.500000   
75%      92.500000    3.040000    0.000000    0.000000   11.000000   
max      99.219300   10.500000    0.029900    0.056200   15.600000   

                Zn          Mn          Zr          Ag          Sc  ...  \
count   301.000000  301.000000  301.000000  301.000000  301.000000  ...   
unique         NaN         NaN         NaN         NaN         NaN  ...   
top            NaN         NaN         NaN         NaN         NaN  ...   
freq           NaN         NaN         NaN         NaN         NaN  ...   
mean      0.709103    0.080199    0.324917    0.074551    0.003987  ...   
std       0.947030    0.251641    0.248868    0.231962    0.036296  ...   
min       0.000000    0.000000    0.000000    0.000000    0.000000  ...   
25%       0.000000    0.000000    0.000000    0.000000    0.000000  ...   
50%       0.510000    0.000000    0.400000    0.000000    0.000000  ...   
75%       1.020000    0.000000    0.500000    0.000000    0.000000  ...   
max       6.000000    2.000000    1.000000    1.800000    0.400000  ...   

                La          Sm          Yb        晶粒尺寸        屈服强度  \
count   301.000000  301.000000  301.000000  301.000000  301.000000   
unique         NaN         NaN         NaN         NaN         NaN   
top            NaN         NaN         NaN         NaN         NaN   
freq           NaN         NaN         NaN         NaN         NaN   
mean      0.001993    0.056478    0.014452   29.305083  231.335116   
std       0.021510    0.374343    0.104716   37.350584   98.157699   
min       0.000000    0.000000    0.000000    0.000000    0.000000   
25%       0.000000    0.000000    0.000000    0.000000  153.000000   
50%       0.000000    0.000000    0.000000   10.500000  220.000000   
75%       0.000000    0.000000    0.000000   50.000000  300.000000   
max       0.300000    5.000000    1.200000  250.000000  543.000000   

        抗拉强度 （UTS）         延伸率  惯习面  析出相分布  \
count   301.000000  301.000000  301    301   
unique         NaN         NaN    8      6   
top            NaN         NaN    无      无   
freq           NaN         NaN  120    156   
mean    311.559302    9.015083  NaN    NaN   
std      88.569439    8.139852  NaN    NaN   
min     160.000000    0.400000  NaN    NaN   
25%     237.000000    3.500000  NaN    NaN   
50%     301.170000    6.800000  NaN    NaN   
75%     370.000000   12.600000  NaN    NaN   
max     564.000000   52.000000  NaN    NaN   

                                           追踪编号  
count                                       301  
unique                                      301  
top     20231106-1-Mg-0.6946Y-0.0299Fe-0.0562Si  
freq                                          1  
mean                                        NaN  
std                                         NaN  
min                                         NaN  
25%                                         NaN  
50%                                         NaN  
75%                                         NaN  
max                                         NaN  

[11 rows x 23 columns]

```

```

```
from matminer.featurizers.composition.composite import ElementProperty
from matminer.featurizers.composition.alloy import WenAlloys
from matminer.featurizers.composition.element import ElementFraction
from matminer.featurizers.composition.composite import Meredig
import pandas as pd
# 创建 DataFrame
df = pd.DataFrame({"composition": compSeries})
# 初始化特征扩展器
featurizer = ElementProperty.from_preset("magpie")
# 应用特征扩展器
df = featurizer.featurize_dataframe(df, "composition")
display(df)
df = WenAlloys().featurize_dataframe(df, "composition")
display(df)
df = ElementFraction().featurize_dataframe(df, "composition")
display(df)
df = Meredig().featurize_dataframe(df, "composition")
display(df)
```

ElementProperty:   0%|          | 0/301 [00:00<?, ?it/s]

                 composition  MagpieData minimum Number  \
1            (Mg, Y, Fe, Si)                       12.0   
2        (Mg, Y, Fe, Si, Gd)                       12.0   
3        (Mg, Y, Fe, Si, Gd)                       12.0   
4           (Mg, Gd, Zn, Mn)                       12.0   
5        (Mg, Y, Gd, Zn, Mn)                       12.0   
..                       ...                        ...   
311      (Mg, Y, Gd, Zn, Yb)                       12.0   
312      (Mg, Y, Gd, Zn, Yb)                       12.0   
313  (Mg, Y, Gd, Zn, Ca, Yb)                       12.0   
314  (Mg, Y, Gd, Zn, Ca, Yb)                       12.0   
315  (Mg, Y, Gd, Zn, Ca, Yb)                       12.0   

     MagpieData maximum Number  MagpieData range Number  \
1                         39.0                     27.0   
2                         64.0                     52.0   
3                         64.0                     52.0   
4                         64.0                     52.0   
5                         64.0                     52.0   
..                         ...                      ...   
311                       70.0                     58.0   
312                       70.0                     58.0   
313                       70.0                     58.0   
314                       70.0                     58.0   
315                       70.0                     58.0   

     MagpieData mean Number  MagpieData avg_dev Number  \
1                 12.054352                   0.108430   
2                 12.077967                   0.155500   
3                 12.108806                   0.216920   
4                 12.262427                   0.521001   
5                 12.248196                   0.492492   
..                      ...                        ...   
311               12.246985                   0.490787   
312               12.272766                   0.541769   
313               12.236511                   0.469300   
314               12.231285                   0.458601   
315               12.226066                   0.447933   

     MagpieData mode Number  MagpieData minimum MendeleevNumber  \
1                      12.0                                12.0   
2                      12.0                                12.0   
3                      12.0                                12.0   
4                      12.0                                27.0   
5                      12.0                                12.0   
..                      ...                                 ...   
311                    12.0                                12.0   
312                    12.0                                12.0   
313                    12.0                                 7.0   
314                    12.0                                 7.0   
315                    12.0                                 7.0   

     MagpieData maximum MendeleevNumber  MagpieData range MendeleevNumber  \
1                                  78.0                              66.0   
2                                  78.0                              66.0   
3                                  78.0                              66.0   
4                                  69.0                              42.0   
5                                  69.0                              57.0   
..                                  ...                               ...   
311                                69.0                              57.0   
312                                69.0                              57.0   
313                                69.0                              62.0   
314                                69.0                              62.0   
315                                69.0                              62.0   

     ...  MagpieData range GSmagmom  MagpieData mean GSmagmom  \
1    ...                   2.110663              2.761249e-04   
2    ...                   2.110663              1.444216e-04   
3    ...                   2.110663              9.566784e-05   
4    ...                   0.000310              4.227390e-07   
5    ...                   0.000310              4.219962e-07   
..   ...                        ...                       ...   
311  ...                   0.000000              0.000000e+00   
312  ...                   0.000000              0.000000e+00   
313  ...                   0.000000              0.000000e+00   
314  ...                   0.000000              0.000000e+00   
315  ...                   0.000000              0.000000e+00   

     MagpieData avg_dev GSmagmom  MagpieData mode GSmagmom  \
1                   5.521776e-04                       0.0   
2                   2.888233e-04                       0.0   
3                   1.913270e-04                       0.0   
4                   8.443256e-07                       0.0   
5                   8.428439e-07                       0.0   
..                           ...                       ...   
311                 0.000000e+00                       0.0   
312                 0.000000e+00                       0.0   
313                 0.000000e+00                       0.0   
314                 0.000000e+00                       0.0   
315                 0.000000e+00                       0.0   

     MagpieData minimum SpaceGroupNumber  MagpieData maximum SpaceGroupNumber  \
1                                  194.0                                229.0   
2                                  194.0                                229.0   
3                                  194.0                                229.0   
4                                  194.0                                217.0   
5                                  194.0                                217.0   
..                                   ...                                  ...   
311                                194.0                                225.0   
312                                194.0                                225.0   
313                                194.0                                225.0   
314                                194.0                                225.0   
315                                194.0                                225.0   

     MagpieData range SpaceGroupNumber  MagpieData mean SpaceGroupNumber  \
1                                 35.0                        194.020714   
2                                 35.0                        194.011490   
3                                 35.0                        194.009238
